Repository: slaclab/xrsdkit_modeling

xrsdkit modeling
----------------

This repository contains datasets from projects at SLAC/SSRL,
xrsdkit models trained on these datasets,
and notebooks for (re-)training and inspecting the models.

Usage
-----

It is expected that the user has installed a Python interpreter 
(preferably version 3.5 or greater),
and that the user has installed xrsdkit for that interpreter.
Follow the installation instructions in the xrsdkit documentation, 
`here <https://xrsdkit.readthedocs.io/en/latest/>`_.

Usage is summarized in the step-by-step instructions below.
For examples and details, see the notebooks.

Step 1: Download this Repository
================================

Download this repository through the GitHub interface,
or clone it with git clone. ::

    $ git clone https://github.com/slaclab/flowreactor_modeling.git 

Optionally, activate your virtual environment 
(presume it is named "xrsdkit"),
and move into the repository root directory. ::

    $ workon xrsdkit 
    $ cd xrsdkit_modeling

Step 2a (optional): Add/update dataset
======================================

Add or augment existing datasets 
with xrsdkit-processed results (yml files).
The dataset directory contains one or more subdirectories,
where each subdirectory consolidates xrsdkit results for one experiment. 
One experiment consists of one or more samples,
and one sample is represented by exactly one yml file.

Step 2b (optional): Update the model configuration 
==================================================

The model configuration file defines what kind of model is trained
for each estimator in the xrsdkit model set,
as well as any choices that can be made in training the model
(e.g. feature selection, hyperparameter selction, and performance metrics to optimize).
To use xrsdkit defaults, do not provide a model configuration file.
If this file is left in place, it will be found during the next step,
and any applicable configurations will be carried over into the new models.

Step 3a: Train Models
=====================

Use python train_models.py to call on xrsdkit 
to train its models from data in the dataset directory.
This will save the trained model parameters and training metrics
in the modeling_data directory.
This overwrites the default models 
that are originally included in modeling_data.
This also overwrites the model configuration file model_config.yml.

    python train_models.py

Step 3b (optional): Update the model configuration (again)
==========================================================

The training process will generate a model configuration file,
which will be saved in the model output directory.
Edit the file with any text editor to select 
whatever model types and training metrics
are appropriate for the project at hand.

After editing the configuration, 
re-train the models in the new configuration.

Step 4: Load Models
===================

The trained model parameters are saved in a tree of files
in the model output directory.
Each model presents a text file that describes its training results,
and a pickle file that can be used to rebuild the model itself. 
You can load these models into xrsdkit at runtime. ::

    >>> import xrsdkit 
    >>> xrsdkit.load_models('path/to/modeling/dir')

After this, the models will be used whenever xrsdkit.predict is called. ::

    >>> import numpy as np
    >>> q_I = np.loadtxt('path/to/1d/scattering/pattern.dat')
    >>> feats = xrsdkit.profile_1d_pattern(q_I[:,0],q_I[:,1])
    >>> preds = xrsdkit.predict(feats)
    >>> xsys = xrsdkit.build_system_from_predictions(preds) 
    >>> xfig = xrsdkit.plot_xrsd_fit(xsys,q_I[:,0],q_I[:,1])

File: batch_pd_nanoparticles/RxnA_201602/A_101C_0212113935_0001.yml
features: {I_fluctuation: 2.3633410981674934, Ilowq_over_Imean: 2.5027723129237267,
  Imax_over_Imean: 5.693905154031672, Imax_sharpness: 1.111303510970358, best_hump_qwidth: 0.0004767506430603185,
  best_hump_qwidth_log: 0.0012369960299448708, best_trough_qwidth: 0.2869840858891481,
  best_trough_qwidth_log: 0.7365734888061242, logI_fluctuation: 3.243519127837633,
  logI_max_over_std: 6.666548490929574, pearson_expq: -0.707012657895386, pearson_invexpq: 0.7494489988890826,
  pearson_q: -0.7292414353463166, pearson_q2: -0.6420582097284478, q_Icentroid: 0.21878116872956033,
  q_best_hump: 0.02368405725531736, q_best_hump_log: 0.02492563319676333, q_best_trough: 0.1213528536879111,
  q_best_trough_log: 0.1673173108105848, q_logIcentroid: 0.26243734837694704, r_fftIcentroid: 0.10622765867602861}
fit_report:
  converged: 1
  error_weighted: 1
  final_objective: 0.0030516472742232615
  fit_snr: 1.5632285746867147
  good_fit: 1
  initial_objective: 2.330141682630069
  logI_weighted: 1
  q_range: [0.1, .inf]
  source_wavelength: 0.799898
noise:
  model: flat
  parameters:
    I0:
      bounds: [1.0e-12, .inf]
      constraint_expr: null
      fixed: 0
      value: 0.22948431481472398
precursor:
  form: guinier_porod
  parameters:
    D:
      bounds: [0.0, 4.0]
      constraint_expr: null
      fixed: 1
      value: 4.0
    I0:
      bounds: [0.0, .inf]
      constraint_expr: null
      fixed: 0
      value: 10.076307074381122
    rg:
      bounds: [0.1, .inf]
      constraint_expr: null
      fixed: 0
      value: 3.677646069855738
  settings: {distribution: single}
  structure: diffuse
sample_metadata: {data_file: A_101C_0212113935_0001_dz_bgsub.dat, experiment_id: RxnA_201602,
  notes: '', sample_id: RxnA_201602_1455305991, source_wavelength: 0.799898, time: 1455305991.0}

File: batch_pd_nanoparticles/RxnA_201602/A_120C_0212114000_0001.yml
features: {I_fluctuation: 2.7781751046583127, Ilowq_over_Imean: 2.5233049325704564,
  Imax_over_Imean: 6.552443224091873, Imax_sharpness: 1.1735391297771944, best_hump_qwidth: 0.011085167124361391,
  best_hump_qwidth_log: 0.0052852643942909805, best_trough_qwidth: 0.007424059511080168,
  best_trough_qwidth_log: 0.006857511728077337, logI_fluctuation: 4.059172648931144,
  logI_max_over_std: 7.390171475015134, pearson_expq: -0.6701001228480051, pearson_invexpq: 0.7153636624689095,
  pearson_q: -0.6935308536772459, pearson_q2: -0.6028964586519536, q_Icentroid: 0.22294196301321023,
  q_best_hump: -0.13900351099350794, q_best_hump_log: 0.0045990191121177415, q_best_trough: 0.08721605725136525,
  q_best_trough_log: 0.0871766331827471, q_logIcentroid: 0.2662760439475694, r_fftIcentroid: 0.1163790705996056}
fit_report:
  converged: 1
  error_weighted: 1
  final_objective: 0.0029973282266341325
  fit_snr: 1.4513376959557585
  good_fit: 1
  initial_objective: 2.3686555374013567
  logI_weighted: 1
  q_range: [0.1, .inf]
  source_wavelength: 0.799898
noise:
  model: flat
  parameters:
    I0:
      bounds: [1.0e-12, .inf]
      constraint_expr: null
      fixed: 0
      value: 0.07194503894864834
precursor:
  form: guinier_porod
  parameters:
    D:
      bounds: [0.0, 4.0]
      constraint_expr: null
      fixed: 1
      value: 4.0
    I0:
      bounds: [0.0, .inf]
      constraint_expr: null
      fixed: 0
      value: 9.238321841709618
    rg:
      bounds: [0.1, .inf]
      constraint_expr: null
      fixed: 0
      value: 3.3696181163586965
  settings: {distribution: single}
  structure: diffuse
sample_metadata: {data_file: A_120C_0212114000_0001_dz_bgsub.dat, experiment_id: RxnA_201602,
  notes: '', sample_id: RxnA_201602_1455306017, source_wavelength: 0.799898, time: 1455306017.0}

File: batch_pd_nanoparticles/RxnA_201602/A_130C_0212114033_0001.yml
features: {I_fluctuation: 3.390310603273599, Ilowq_over_Imean: 2.666320817277608,
  Imax_over_Imean: 5.83898398681989, Imax_sharpness: 1.0769984986370589, best_hump_qwidth: 0.00036267917065449577,
  best_hump_qwidth_log: 0.0009764605310418696, best_trough_qwidth: 0.004781224204180391,
  best_trough_qwidth_log: 0.004388479993144078, logI_fluctuation: 4.6374076867147265,
  logI_max_over_std: 6.206686377132946, pearson_expq: -0.6643795924741598, pearson_invexpq: 0.7082553489314063,
  pearson_q: -0.6870312754460534, pearson_q2: -0.5987720414252082, q_Icentroid: 0.2179620723155778,
  q_best_hump: 0.025575238213740692, q_best_hump_log: 0.026188413539350974, q_best_trough: 0.09219935814828994,
  q_best_trough_log: 0.09207817805128346, q_logIcentroid: 0.256079120037544, r_fftIcentroid: 0.11409211429307725}
fit_report:
  converged: 1
  error_weighted: 1
  final_objective: 0.005863500435627672
  fit_snr: 1.351142774296832
  good_fit: 1
  initial_objective: 3.040265068663979
  logI_weighted: 1
  q_range: [0.1, .inf]
  source_wavelength: 0.799898
noise:
  model: flat
  parameters:
    I0:
      bounds: [1.0e-12, .inf]
      constraint_expr: null
      fixed: 0
      value: 8.301570542101899e-11
precursor:
  form: guinier_porod
  parameters:
    D:
      bounds: [0.0, 4.0]
      constraint_expr: null
      fixed: 1
      value: 4.0
    I0:
      bounds: [0.0, .inf]
      constraint_expr: null
      fixed: 0
      value: 7.8796173568707335
    rg:
      bounds: [0.1, .inf]
      constraint_expr: null
      fixed: 0
      value: 3.498337053056479
  settings: {distribution: single}
  structure: diffuse
sample_metadata: {data_file: A_130C_0212114033_0001_dz_bgsub.dat, experiment_id: RxnA_201602,
  notes: '', sample_id: RxnA_201602_1455306049, source_wavelength: 0.799898, time: 1455306049.0}

File: batch_pd_nanoparticles/RxnA_201602/A_160C_0212114133_0001.yml
features: {I_fluctuation: 2.768153252833949, Ilowq_over_Imean: 1.8505003170101202,
  Imax_over_Imean: 4.309851935554906, Imax_sharpness: 1.2231133337818452, best_hump_qwidth: 0.0011046464416858807,
  best_hump_qwidth_log: 0.0013435715342534147, best_trough_qwidth: 0.004686788937602725,
  best_trough_qwidth_log: 0.0036080736280617153, logI_fluctuation: 4.144498288843634,
  logI_max_over_std: 12.885714025088758, pearson_expq: -0.6133818905819404, pearson_invexpq: 0.6545390517210498,
  pearson_q: -0.6344084570040321, pearson_q2: -0.5519139250402909, q_Icentroid: 0.26534107541786606,
  q_best_hump: 0.014478406363496843, q_best_hump_log: 0.02086659756210979, q_best_trough: 0.09077221536003702,
  q_best_trough_log: 0.09070049470248717, q_logIcentroid: 0.292554977643924, r_fftIcentroid: 0.12577168653052287}
fit_report:
  converged: 1
  error_weighted: 1
  final_objective: 0.0018573804872579975
  fit_snr: 2.597245254476868
  good_fit: 1
  initial_objective: 0.0018573804872579975
  logI_weighted: 1
  q_range: [0.1, .inf]
  source_wavelength: 0.799898
noise:
  model: flat
  parameters:
    I0:
      bounds: [1.0e-12, .inf]
      constraint_expr: null
      fixed: 0
      value: 8.493095116079985e-12
precursor:
  form: guinier_porod
  parameters:
    D:
      bounds: [0.0, 4.0]
      constraint_expr: null
      fixed: 1
      value: 4.0
    I0:
      bounds: [0.0, .inf]
      constraint_expr: null
      fixed: 0
      value: 9.898287925569031
    rg:
      bounds: [0.1, .inf]
      constraint_expr: null
      fixed: 0
      value: 2.13886971168242
  settings: {distribution: single}
  structure: diffuse
sample_metadata: {data_file: A_160C_0212114133_0001_dz_bgsub.dat, experiment_id: RxnA_201602,
  notes: '', sample_id: RxnA_201602_1455306109, source_wavelength: 0.799898, time: 1455306109.0}

File: batch_pd_nanoparticles/RxnA_201602/A_180C_0212114218_0001.yml
features: {I_fluctuation: 2.5801182496513415, Ilowq_over_Imean: 2.6086101639628425,
  Imax_over_Imean: 7.187620222728808, Imax_sharpness: 1.1088107812048884, best_hump_qwidth: 0.0010233456743878773,
  best_hump_qwidth_log: 0.0013439385200781665, best_trough_qwidth: 0.46342876435354197,
  best_trough_qwidth_log: 0.5755857334638202, logI_fluctuation: 4.388358739404815,
  logI_max_over_std: 8.499129816181815, pearson_expq: -0.5400610489211198, pearson_invexpq: 0.5888234845082316,
  pearson_q: -0.5646294444261708, pearson_q2: -0.47210084647507683, q_Icentroid: 0.2341700685413889,
  q_best_hump: 0.00926803293944306, q_best_hump_log: 0.019864814297952227, q_best_trough: -0.3059509396329926,
  q_best_trough_log: -0.6949034176252483, q_logIcentroid: 0.2735767269159161, r_fftIcentroid: 0.11564577132270909}
fit_report:
  converged: 1
  error_weighted: 1
  final_objective: 0.0051898077373504405
  fit_snr: 1.1764064211665721
  good_fit: 1
  initial_objective: 3.562062137067586
  logI_weighted: 1
  q_range: [0.1, .inf]
  source_wavelength: 0.799898
noise:
  model: flat
  parameters:
    I0:
      bounds: [1.0e-12, .inf]
      constraint_expr: null
      fixed: 0
      value: 2.781364027981681e-11
precursor:
  form: guinier_porod
  parameters:
    D:
      bounds: [0.0, 4.0]
      constraint_expr: null
      fixed: 1
      value: 4.0
    I0:
      bounds: [0.0, .inf]
      constraint_expr: null
      fixed: 0
      value: 6.601719891672748
    rg:
      bounds: [0.1, .inf]
      constraint_expr: null
      fixed: 0
      value: 2.692469718705807
  settings: {distribution: single}
  structure: diffuse
sample_metadata: {data_file: A_180C_0212114218_0001_dz_bgsub.dat, experiment_id: RxnA_201602,
  notes: '', sample_id: RxnA_201602_1455306155, source_wavelength: 0.799898, time: 1455306155.0}

File: batch_pd_nanoparticles/RxnA_201602/A_200C_0212114309_0001.yml
features: {I_fluctuation: 3.97531611622798, Ilowq_over_Imean: 2.7895390536009677,
  Imax_over_Imean: 6.916742201535699, Imax_sharpness: 1.0668638927574947, best_hump_qwidth: 0.0008837890271791962,
  best_hump_qwidth_log: 0.0017136563641582004, best_trough_qwidth: 0.0064390931251098165,
  best_trough_qwidth_log: 0.004331768123358632, logI_fluctuation: 6.711363560872467,
  logI_max_over_std: 6.604725134323628, pearson_expq: -0.5608881187362953, pearson_invexpq: 0.6077832965348874,
  pearson_q: -0.5845822952150986, pearson_q2: -0.49444155062493594, q_Icentroid: 0.22353778370630098,
  q_best_hump: 0.015588598056682668, q_best_hump_log: 0.020861652218037596, q_best_trough: 0.09279597667106759,
  q_best_trough_log: 0.0928883810810357, q_logIcentroid: 0.25491522597501565, r_fftIcentroid: 0.11710066345138781}
fit_report:
  converged: 1
  error_weighted: 1
  final_objective: 0.011769766232177759
  fit_snr: 1.0810950568188797
  good_fit: 1
  initial_objective: 4.908814196341657
  logI_weighted: 1
  q_range: [0.1, .inf]
  source_wavelength: 0.799898
noise:
  model: flat
  parameters:
    I0:
      bounds: [1.0e-12, .inf]
      constraint_expr: null
      fixed: 0
      value: 8.456901845477205e-12
precursor:
  form: guinier_porod
  parameters:
    D:
      bounds: [0.0, 4.0]
      constraint_expr: null
      fixed: 1
      value: 4.0
    I0:
      bounds: [0.0, .inf]
      constraint_expr: null
      fixed: 0
      value: 5.208588336223158
    rg:
      bounds: [0.1, .inf]
      constraint_expr: null
      fixed: 0
      value: 3.0589989991385402
  settings: {distribution: single}
  structure: diffuse
sample_metadata: {data_file: A_200C_0212114309_0001_dz_bgsub.dat, experiment_id: RxnA_201602,
  notes: '', sample_id: RxnA_201602_1455306206, source_wavelength: 0.799898, time: 1455306206.0}

File: batch_pd_nanoparticles/RxnA_201602/A_210C_0212114344_0001.yml
features: {I_fluctuation: 3.2261743905176936, Ilowq_over_Imean: 2.7606837056181144,
  Imax_over_Imean: 7.719315818893553, Imax_sharpness: 1.130447021992759, best_hump_qwidth: 0.0007656777165673571,
  best_hump_qwidth_log: 0.001245948373505875, best_trough_qwidth: 0.007865468741266906,
  best_trough_qwidth_log: 0.004535835121836603, logI_fluctuation: 6.163346927793099,
  logI_max_over_std: 7.4198318015580815, pearson_expq: -0.5404795588824601, pearson_invexpq: 0.5893568423633947,
  pearson_q: -0.5650629584747896, pearson_q2: -0.47234080337767104, q_Icentroid: 0.2267983070689138,
  q_best_hump: 0.014585764087843178, q_best_hump_log: 0.021225044534947668, q_best_trough: 0.08481930092617973,
  q_best_trough_log: 0.08500543587368936, q_logIcentroid: 0.263047659282843, r_fftIcentroid: 0.11725385438733524}
fit_report:
  converged: 1
  error_weighted: 1
  final_objective: 0.009815788191067754
  fit_snr: 1.0514537689749803
  good_fit: 1
  initial_objective: 4.579694171953936
  logI_weighted: 1
  q_range: [0.1, .inf]
  source_wavelength: 0.799898
noise:
  model: flat
  parameters:
    I0:
      bounds: [1.0e-12, .inf]
      constraint_expr: null
      fixed: 0
      value: 2.3395840820228386e-11
precursor:
  form: guinier_porod
  parameters:
    D:
      bounds: [0.0, 4.0]
      constraint_expr: null
      fixed: 1
      value: 4.0
    I0:
      bounds: [0.0, .inf]
      constraint_expr: null
      fixed: 0
      value: 5.468224942029224
    rg:
      bounds: [0.1, .inf]
      constraint_expr: null
      fixed: 0
      value: 2.8420927643359732
  settings: {distribution: single}
  structure: diffuse
sample_metadata: {data_file: A_210C_0212114344_0001_dz_bgsub.dat, experiment_id: RxnA_201602,
  notes: '', sample_id: RxnA_201602_1455306240, source_wavelength: 0.799898, time: 1455306240.0}

File: batch_pd_nanoparticles/RxnA_201602/A_230C_0212114451_0001.yml
features: {I_fluctuation: 3.285265212937264, Ilowq_over_Imean: 3.761623669596814,
  Imax_over_Imean: 6.421719732009901, Imax_sharpness: 1.0839403169089723, best_hump_qwidth: 0.0009583033134232929,
  best_hump_qwidth_log: 0.004144194486343194, best_trough_qwidth: 0.04144507837379228,
  best_trough_qwidth_log: 0.003979789319154347, logI_fluctuation: 6.460902503209741,
  logI_max_over_std: 3.4070960213144263, pearson_expq: -0.7646101910892665, pearson_invexpq: 0.8358379375926682,
  pearson_q: -0.8016087184383417, pearson_q2: -0.6669187204622886, q_Icentroid: 0.14966205944921696,
  q_best_hump: 0.024564138229595134, q_best_hump_log: 0.025067893142401876, q_best_trough: 0.5805343816617781,
  q_best_trough_log: 0.5805815589726117, q_logIcentroid: 0.17109086158096348, r_fftIcentroid: 0.1033709868333682}
fit_report:
  converged: 1
  error_weighted: 1
  final_objective: 0.020850726770850633
  fit_snr: 2.387240964523461
  good_fit: 1
  initial_objective: 0.08070386066531621
  logI_weighted: 1
  q_range: [0.1, .inf]
  source_wavelength: 0.799898
noise:
  model: flat
  parameters:
    I0:
      bounds: [1.0e-12, .inf]
      constraint_expr: null
      fixed: 0
      value: 2.0560331215335736e-11
particle:
  form: spherical
  parameters:
    I0:
      bounds: [0.0, .inf]
      constraint_expr: null
      fixed: 0
      value: 19.268568958640326
    r:
      bounds: [0.1, .inf]
      constraint_expr: null
      fixed: 0
      value: 5.101240983818767
    sigma:
      bounds: [0.0, 2.0]
      constraint_expr: null
      fixed: 0
      value: 0.9523809547672815
  settings: {distribution: r_normal, sampling_step: 0.05, sampling_width: 3.5}
  structure: diffuse
precursor:
  form: guinier_porod
  parameters:
    D:
      bounds: [0.0, 4.0]
      constraint_expr: null
      fixed: 1
      value: 4.0
    I0:
      bounds: [0.0, .inf]
      constraint_expr: null
      fixed: 0
      value: 3.220338265463374
    rg:
      bounds: [0.1, .inf]
      constraint_expr: null
      fixed: 0
      value: 3.361259606282053
  settings: {distribution: single}
  structure: diffuse
sample_metadata: {data_file: A_230C_0212114451_0001_dz_bgsub.dat, experiment_id: RxnA_201602,
  notes: '', sample_id: RxnA_201602_1455306307, source_wavelength: 0.799898, time: 1455306307.0}

File: batch_pd_nanoparticles/RxnA_201602/A_260C_0212114734_0001.yml
features: {I_fluctuation: 0.2802035815330534, Ilowq_over_Imean: 6.153349534367237,
  Imax_over_Imean: 18.624873041114146, Imax_sharpness: 2.972980761743746, best_hump_qwidth: 0.0005682413214902068,
  best_hump_qwidth_log: 0.0028257321077694818, best_trough_qwidth: 0.29239719416495363,
  best_trough_qwidth_log: 0.010231873818841572, logI_fluctuation: 4.200703579526056,
  logI_max_over_std: 3.176974012313935, pearson_expq: -0.5562453823688955, pearson_invexpq: 0.6321925807624326,
  pearson_q: -0.5948024084101426, pearson_q2: -0.4584470232138763, q_Icentroid: 0.07246556373768254,
  q_best_hump: 0.035656103821194385, q_best_hump_log: 0.03578678604649599, q_best_trough: 0.14090741395083212,
  q_best_trough_log: 0.15465316129614942, q_logIcentroid: 0.11170139077775941, r_fftIcentroid: 0.08947069804652567}
fit_report:
  converged: 1
  error_weighted: 1
  final_objective: 0.009695277498448009
  fit_snr: 1.8698783942193746
  good_fit: 0
  initial_objective: 0.009712660395223945
  logI_weighted: 1
  q_range: [0.03, .inf]
  source_wavelength: 0.799898
noise:
  model: flat
  parameters:
    I0:
      bounds: [1.0e-12, .inf]
      constraint_expr: null
      fixed: 0
      value: 1.1553308310041643e-09
particle:
  form: spherical
  parameters:
    I0:
      bounds: [0.0, .inf]
      constraint_expr: null
      fixed: 0
      value: 1242.4689794349788
    r:
      bounds: [0.1, .inf]
      constraint_expr: null
      fixed: 0
      value: 28.59531517484011
    sigma:
      bounds: [0.0, 2.0]
      constraint_expr: null
      fixed: 0
      value: 0.04845155886343022
  settings: {distribution: r_normal, sampling_step: 0.05, sampling_width: 3.5}
  structure: diffuse
precursor:
  form: guinier_porod
  parameters:
    D:
      bounds: [0.0, 4.0]
      constraint_expr: null
      fixed: 1
      value: 4.0
    I0:
      bounds: [0.0, .inf]
      constraint_expr: null
      fixed: 0
      value: 4.917570708539135
    rg:
      bounds: [0.1, .inf]
      constraint_expr: null
      fixed: 0
      value: 4.6927119200191285
  settings: {distribution: single}
  structure: diffuse
sample_metadata: {data_file: A_260C_0212114734_0001_dz_bgsub.dat, experiment_id: RxnA_201602,
  notes: '', sample_id: RxnA_201602_1455306471, source_wavelength: 0.799898, time: 1455306471.0}
superlattice:
  form: spherical
  parameters:
    I0:
      bounds: [0.0, .inf]
      constraint_expr: null
      fixed: 0
      value: 3.399150410388074e-05
    a:
      bounds: [0.1, .inf]
      constraint_expr: null
      fixed: 0
      value: 105.41360683013127
    hwhm_g:
      bounds: [1.0e-09, .inf]
      constraint_expr: null
      fixed: 0
      value: 1.5888071929759384e-05
    hwhm_l:
      bounds: [1.0e-09, .inf]
      constraint_expr: null
      fixed: 0
      value: 0.0019282822727041404
    r:
      bounds: [0.1, .inf]
      constraint_expr: particle__r
      fixed: 0
      value: 28.59531517484011
  settings: {distribution: single, integration_mode: spherical, lattice: F_cubic,
    profile: voigt, q_max: 0.3, q_min: 0.0, space_group: Fm-3m, structure_factor_mode: radial,
    texture: random}
  structure: crystalline

File: batch_pd_nanoparticles/RxnA_201602/A_262C_0212114807_0001.yml
features: {I_fluctuation: 0.5568085343153142, Ilowq_over_Imean: 3.9718407439663577,
  Imax_over_Imean: 39.99702281829122, Imax_sharpness: 3.3563778407693827, best_hump_qwidth: 0.0008468059857325165,
  best_hump_qwidth_log: 0.00175440518375798, best_trough_qwidth: 0.035127447966273165,
  best_trough_qwidth_log: 0.006937940192814611, logI_fluctuation: 3.1241252417204453,
  logI_max_over_std: 3.7631082889233443, pearson_expq: -0.3800294744705904, pearson_invexpq: 0.42334902026332805,
  pearson_q: -0.40247835851298414, pearson_q2: -0.3228864877135386, q_Icentroid: 0.08753933169278742,
  q_best_hump: 0.03346465505171725, q_best_hump_log: 0.03349832536608943, q_best_trough: 0.16476027221410394,
  q_best_trough_log: 0.16765008823670602, q_logIcentroid: 0.13496676492662563, r_fftIcentroid: 0.10401624442288106}
fit_report:
  converged: 1
  error_weighted: 1
  final_objective: 0.025447542304399533
  fit_snr: 2.2066796608373838
  good_fit: 0
  initial_objective: 0.7005253320882647
  logI_weighted: 1
  q_range: [0.03, .inf]
  source_wavelength: 0.799898
noise:
  model: flat
  parameters:
    I0:
      bounds: [1.0e-12, .inf]
      constraint_expr: null
      fixed: 0
      value: 1.6372819766630187e-09
particle:
  form: spherical
  parameters:
    I0:
      bounds: [0.0, .inf]
      constraint_expr: null
      fixed: 0
      value: 565.2801606936217
    r:
      bounds: [0.1, .inf]
      constraint_expr: null
      fixed: 0
      value: 29.570972186833718
    sigma:
      bounds: [0.0, 2.0]
      constraint_expr: null
      fixed: 0
      value: 0.1591004154687311
  settings: {distribution: r_normal, sampling_step: 0.05, sampling_width: 3.5}
  structure: diffuse
precursor:
  form: guinier_porod
  parameters:
    D:
      bounds: [0.0, 4.0]
      constraint_expr: null
      fixed: 1
      value: 4.0
    I0:
      bounds: [0.0, .inf]
      constraint_expr: null
      fixed: 0
      value: 5.7804388898706485
    rg:
      bounds: [0.1, .inf]
      constraint_expr: null
      fixed: 0
      value: 4.456120333051392
  settings: {distribution: single}
  structure: diffuse
sample_metadata: {data_file: A_262C_0212114807_0001_dz_bgsub.dat, experiment_id: RxnA_201602,
  notes: '', sample_id: RxnA_201602_1455306503, source_wavelength: 0.799898, time: 1455306503.0}
superlattice:
  form: spherical
  parameters:
    I0:
      bounds: [0.0, .inf]
      constraint_expr: null
      fixed: 0
      value: 5.4288913415190265e-05
    a:
      bounds: [0.1, .inf]
      constraint_expr: null
      fixed: 0
      value: 107.85590244160761
    hwhm_g:
      bounds: [1.0e-09, .inf]
      constraint_expr: null
      fixed: 0
      value: 2.4140841370479116e-05
    hwhm_l:
      bounds: [1.0e-09, .inf]
      constraint_expr: null
      fixed: 0
      value: 0.0019231924412991264
    r:
      bounds: [0.1, .inf]
      constraint_expr: particle__r
      fixed: 0
      value: 29.570972186833718
  settings: {distribution: single, integration_mode: spherical, lattice: F_cubic,
    profile: voigt, q_max: 0.3, q_min: 0.0, space_group: Fm-3m, structure_factor_mode: radial,
    texture: random}
  structure: crystalline

File: batch_pd_nanoparticles/RxnA_201602/A_265C_0212114833_0001.yml
features: {I_fluctuation: 0.5735562632588336, Ilowq_over_Imean: 3.309233147806348,
  Imax_over_Imean: 46.304052920619725, Imax_sharpness: 3.3461224450012925, best_hump_qwidth: 0.001164776174326771,
  best_hump_qwidth_log: 0.0018228420131857859, best_trough_qwidth: 0.024348794024981423,
  best_trough_qwidth_log: 0.003920851339295587, logI_fluctuation: 3.8179606963689365,
  logI_max_over_std: 3.7037897956787527, pearson_expq: -0.3310474888057513, pearson_invexpq: 0.36671864529455817,
  pearson_q: -0.3496726723701763, pearson_q2: -0.28360680298567453, q_Icentroid: 0.09031656680488011,
  q_best_hump: 0.03331142811074611, q_best_hump_log: 0.033381899002875026, q_best_trough: 0.1625993852984462,
  q_best_trough_log: 0.16457528874850055, q_logIcentroid: 0.11004645541722853, r_fftIcentroid: 0.10340320133426227}
fit_report:
  converged: 1
  error_weighted: 1
  final_objective: 0.031092828142918704
  fit_snr: 2.2090001282443734
  good_fit: 0
  initial_objective: 0.2240614175394162
  logI_weighted: 1
  q_range: [0.03, .inf]
  source_wavelength: 0.799898
noise:
  model: flat
  parameters:
    I0:
      bounds: [1.0e-12, .inf]
      constraint_expr: null
      fixed: 0
      value: 3.6145183512914514e-09
particle:
  form: spherical
  parameters:
    I0:
      bounds: [0.0, .inf]
      constraint_expr: null
      fixed: 0
      value: 455.5281227043693
    r:
      bounds: [0.1, .inf]
      constraint_expr: null
      fixed: 0
      value: 30.173179558899996
    sigma:
      bounds: [0.0, 2.0]
      constraint_expr: null
      fixed: 0
      value: 0.20928240915692542
  settings: {distribution: r_normal, sampling_step: 0.05, sampling_width: 3.5}
  structure: diffuse
precursor:
  form: guinier_porod
  parameters:
    D:
      bounds: [0.0, 4.0]
      constraint_expr: null
      fixed: 1
      value: 4.0
    I0:
      bounds: [0.0, .inf]
      constraint_expr: null
      fixed: 0
      value: 4.571052080796128
    rg:
      bounds: [0.1, .inf]
      constraint_expr: null
      fixed: 0
      value: 4.574273415300591
  settings: {distribution: single}
  structure: diffuse
sample_metadata: {data_file: A_265C_0212114833_0001_dz_bgsub.dat, experiment_id: RxnA_201602,
  notes: '', sample_id: RxnA_201602_1455306529, source_wavelength: 0.799898, time: 1455306529.0}
superlattice:
  form: spherical
  parameters:
    I0:
      bounds: [0.0, .inf]
      constraint_expr: null
      fixed: 0
      value: 6.0776152866814925e-05
    a:
      bounds: [0.1, .inf]
      constraint_expr: null
      fixed: 0
      value: 109.36331975715532
    hwhm_g:
      bounds: [1.0e-09, .inf]
      constraint_expr: null
      fixed: 0
      value: 2.3950243756565293e-05
    hwhm_l:
      bounds: [1.0e-09, .inf]
      constraint_expr: null
      fixed: 0
      value: 0.0019102703782146735
    r:
      bounds: [0.1, .inf]
      constraint_expr: particle__r
      fixed: 0
      value: 30.173179558899996
  settings: {distribution: single, integration_mode: spherical, lattice: F_cubic,
    profile: voigt, q_max: 0.3, q_min: 0.0, space_group: Fm-3m, structure_factor_mode: radial,
    texture: random}
  structure: crystalline

File: batch_pd_nanoparticles/RxnA_201602/A_267C_0212114906_0001.yml
features: {I_fluctuation: 0.5787071266341004, Ilowq_over_Imean: 2.815605150458711,
  Imax_over_Imean: 50.28469976168386, Imax_sharpness: 3.3262608087695624, best_hump_qwidth: 0.0012532111302598673,
  best_hump_qwidth_log: 0.0015179397568557717, best_trough_qwidth: 0.02071782789148737,
  best_trough_qwidth_log: 0.003636908560112231, logI_fluctuation: 3.1761045679696602,
  logI_max_over_std: 3.8541633337591055, pearson_expq: -0.30273735787397804, pearson_invexpq: 0.33397185362393833,
  pearson_q: -0.31914144369029485, pearson_q2: -0.2609193741082887, q_Icentroid: 0.09315222034214662,
  q_best_hump: 0.03250716300800793, q_best_hump_log: 0.03257125319810983, q_best_trough: 0.1607652610872427,
  q_best_trough_log: 0.16266445587969494, q_logIcentroid: 0.12362703251725267, r_fftIcentroid: 0.10221935875354624}
fit_report:
  converged: 1
  error_weighted: 1
  final_objective: 0.0356056518674758
  fit_snr: 2.202712536004713
  good_fit: 0
  initial_objective: 0.23125482410088757
  logI_weighted: 1
  q_range: [0.03, .inf]
  source_wavelength: 0.799898
noise:
  model: flat
  parameters:
    I0:
      bounds: [1.0e-12, .inf]
      constraint_expr: null
      fixed: 0
      value: 1.3021430389503763e-07
particle:
  form: spherical
  parameters:
    I0:
      bounds: [0.0, .inf]
      constraint_expr: null
      fixed: 0
      value: 395.3186148635946
    r:
      bounds: [0.1, .inf]
      constraint_expr: null
      fixed: 0
      value: 30.750260153995224
    sigma:
      bounds: [0.0, 2.0]
      constraint_expr: null
      fixed: 0
      value: 0.25029146307354044
  settings: {distribution: r_normal, sampling_step: 0.05, sampling_width: 3.5}
  structure: diffuse
precursor:
  form: guinier_porod
  parameters:
    D:
      bounds: [0.0, 4.0]
      constraint_expr: null
      fixed: 1
      value: 4.0
    I0:
      bounds: [0.0, .inf]
      constraint_expr: null
      fixed: 0
      value: 6.644374779157808
    rg:
      bounds: [0.1, .inf]
      constraint_expr: null
      fixed: 0
      value: 5.003181485465852
  settings: {distribution: single}
  structure: diffuse
sample_metadata: {data_file: A_267C_0212114906_0001_dz_bgsub.dat, experiment_id: RxnA_201602,
  notes: '', sample_id: RxnA_201602_1455306562, source_wavelength: 0.799898, time: 1455306562.0}
superlattice:
  form: spherical
  parameters:
    I0:
      bounds: [0.0, .inf]
      constraint_expr: null
      fixed: 0
      value: 6.678848290775363e-05
    a:
      bounds: [0.1, .inf]
      constraint_expr: null
      fixed: 0
      value: 110.86482141290288
    hwhm_g:
      bounds: [1.0e-09, .inf]
      constraint_expr: null
      fixed: 0
      value: 0.0006054386926958033
    hwhm_l:
      bounds: [1.0e-09, .inf]
      constraint_expr: null
      fixed: 0
      value: 0.0018198648365429504
    r:
      bounds: [0.1, .inf]
      constraint_expr: particle__r
      fixed: 0
      value: 30.750260153995224
  settings: {distribution: single, integration_mode: spherical, lattice: F_cubic,
    profile: voigt, q_max: 0.3, q_min: 0.0, space_group: Fm-3m, structure_factor_mode: radial,
    texture: random}
  structure: crystalline

File: batch_pd_nanoparticles/RxnA_201602/A_280C_13min_0212120912_0001.yml
features: {I_fluctuation: 0.17162027007055117, Ilowq_over_Imean: 1.86145358162123,
  Imax_over_Imean: 58.45174593101408, Imax_sharpness: 2.909696779739957, best_hump_qwidth: 4.851370189059502,
  best_hump_qwidth_log: 0.0020165366700503054, best_trough_qwidth: 0.02930514629678905,
  best_trough_qwidth_log: 0.027348928208220734, logI_fluctuation: 3.4979834516709882,
  logI_max_over_std: 3.7499765331090655, pearson_expq: -0.25928474194218076, pearson_invexpq: 0.2849345083010795,
  pearson_q: -0.2728523434712016, pearson_q2: -0.22472470910342143, q_Icentroid: 0.09401758754681389,
  q_best_hump: 0.5785378209329224, q_best_hump_log: 0.5853852989527696, q_best_trough: 0.026308781647192192,
  q_best_trough_log: 0.027967266596320928, q_logIcentroid: 0.09527005429290207, r_fftIcentroid: 0.09323431590619904}
fit_report:
  converged: 1
  error_weighted: 1
  final_objective: 0.017301974398671968
  fit_snr: 3.2995328221508147
  good_fit: 1
  initial_objective: 0.13627293001888247
  logI_weighted: 1
  q_range: [0.03, .inf]
  source_wavelength: 0.799898
noise:
  model: flat
  parameters:
    I0:
      bounds: [1.0e-12, .inf]
      constraint_expr: null
      fixed: 0
      value: 6.314596623369084e-10
particle:
  form: spherical
  parameters:
    I0:
      bounds: [0.0, .inf]
      constraint_expr: null
      fixed: 0
      value: 483.266969525366
    r:
      bounds: [0.1, .inf]
      constraint_expr: null
      fixed: 0
      value: 30.19966269658293
    sigma:
      bounds: [0.0, 2.0]
      constraint_expr: null
      fixed: 0
      value: 0.21477622397357599
  settings: {distribution: r_normal, sampling_step: 0.05, sampling_width: 3.5}
  structure: diffuse
precursor:
  form: guinier_porod
  parameters:
    D:
      bounds: [0.0, 4.0]
      constraint_expr: null
      fixed: 1
      value: 4.0
    I0:
      bounds: [0.0, .inf]
      constraint_expr: null
      fixed: 0
      value: 40.877420107411844
    rg:
      bounds: [0.1, .inf]
      constraint_expr: null
      fixed: 0
      value: 1.7818377679967599
  settings: {distribution: single}
  structure: diffuse
sample_metadata: {data_file: A_280C_13min_0212120912_0001_dz_bgsub.dat, experiment_id: RxnA_201602,
  notes: '', sample_id: RxnA_201602_1455307768, source_wavelength: 0.799898, time: 1455307768.0}
superlattice:
  form: spherical
  parameters:
    I0:
      bounds: [0.0, .inf]
      constraint_expr: null
      fixed: 0
      value: 6.147103160802914e-05
    a:
      bounds: [0.1, .inf]
      constraint_expr: null
      fixed: 0
      value: 109.34054350712908
    hwhm_g:
      bounds: [1.0e-09, .inf]
      constraint_expr: null
      fixed: 0
      value: 0.00037668607737406656
    hwhm_l:
      bounds: [1.0e-09, .inf]
      constraint_expr: null
      fixed: 0
      value: 0.001885702491039365
    r:
      bounds: [0.1, .inf]
      constraint_expr: particle__r
      fixed: 0
      value: 30.19966269658293
  settings: {distribution: single, integration_mode: spherical, lattice: F_cubic,
    profile: voigt, q_max: 0.6, q_min: 0.0, space_group: Fm-3m, structure_factor_mode: radial,
    texture: random}
  structure: crystalline

File: batch_pd_nanoparticles/RxnA_201602/A_280C_14min_0212121013_0001.yml
features: {I_fluctuation: 0.17223690550761644, Ilowq_over_Imean: 1.8782100390252845,
  Imax_over_Imean: 58.31004155862768, Imax_sharpness: 2.91379024845914, best_hump_qwidth: 0.00027199299766593953,
  best_hump_qwidth_log: 0.001525059504674763, best_trough_qwidth: 0.027379208348602645,
  best_trough_qwidth_log: 0.025631725019624158, logI_fluctuation: 3.0685282806507392,
  logI_max_over_std: 3.8505381965941647, pearson_expq: -0.260116526359346, pearson_invexpq: 0.28587796929221676,
  pearson_q: -0.2737400142170979, pearson_q2: -0.22541163572626383, q_Icentroid: 0.09411370272347462,
  q_best_hump: 0.09307663029691482, q_best_hump_log: 0.09539051703170401, q_best_trough: 0.02761397637369406,
  q_best_trough_log: 0.028918817182617018, q_logIcentroid: 0.10940328179085901, r_fftIcentroid: 0.09340953480702271}
fit_report:
  converged: 1
  error_weighted: 1
  final_objective: 0.017301974398671968
  fit_snr: 3.2995328221508147
  good_fit: 1
  initial_objective: 0.13627293001888247
  logI_weighted: 1
  q_range: [0.03, .inf]
  source_wavelength: 0.799898
noise:
  model: flat
  parameters:
    I0:
      bounds: [1.0e-12, .inf]
      constraint_expr: null
      fixed: 0
      value: 6.314596623369084e-10
particle:
  form: spherical
  parameters:
    I0:
      bounds: [0.0, .inf]
      constraint_expr: null
      fixed: 0
      value: 483.266969525366
    r:
      bounds: [0.1, .inf]
      constraint_expr: null
      fixed: 0
      value: 30.19966269658293
    sigma:
      bounds: [0.0, 2.0]
      constraint_expr: null
      fixed: 0
      value: 0.21477622397357599
  settings: {distribution: r_normal, sampling_step: 0.05, sampling_width: 3.5}
  structure: diffuse
precursor:
  form: guinier_porod
  parameters:
    D:
      bounds: [0.0, 4.0]
      constraint_expr: null
      fixed: 1
      value: 4.0
    I0:
      bounds: [0.0, .inf]
      constraint_expr: null
      fixed: 0
      value: 40.877420107411844
    rg:
      bounds: [0.1, .inf]
      constraint_expr: null
      fixed: 0
      value: 1.7818377679967599
  settings: {distribution: single}
  structure: diffuse
sample_metadata: {data_file: A_280C_14min_0212121013_0001_dz_bgsub.dat, experiment_id: RxnA_201602,
  notes: '', sample_id: RxnA_201602_1455307829, source_wavelength: 0.799898, time: 1455307829.0}
superlattice:
  form: spherical
  parameters:
    I0:
      bounds: [0.0, .inf]
      constraint_expr: null
      fixed: 0
      value: 6.147103160802914e-05
    a:
      bounds: [0.1, .inf]
      constraint_expr: null
      fixed: 0
      value: 109.34054350712908
    hwhm_g:
      bounds: [1.0e-09, .inf]
      constraint_expr: null
      fixed: 0
      value: 0.00037668607737406656
    hwhm_l:
      bounds: [1.0e-09, .inf]
      constraint_expr: null
      fixed: 0
      value: 0.001885702491039365
    r:
      bounds: [0.1, .inf]
      constraint_expr: particle__r
      fixed: 0
      value: 30.19966269658293
  settings: {distribution: single, integration_mode: spherical, lattice: F_cubic,
    profile: voigt, q_max: 0.6, q_min: 0.0, space_group: Fm-3m, structure_factor_mode: radial,
    texture: random}
  structure: crystalline

File: batch_pd_nanoparticles/RxnA_201602/A_280C_2min_0212115807_0001.yml
features: {I_fluctuation: 0.4481669239329881, Ilowq_over_Imean: 1.483004079975775,
  Imax_over_Imean: 59.6247065622347, Imax_sharpness: 2.8154590163779227, best_hump_qwidth: 0.00027381673934426205,
  best_hump_qwidth_log: 0.001326060000994808, best_trough_qwidth: 0.2351941283413161,
  best_trough_qwidth_log: 0.29465182479615465, logI_fluctuation: 2.0616684657451936,
  logI_max_over_std: 4.2961680221489065, pearson_expq: -0.24540266767126492, pearson_invexpq: 0.2685883521051235,
  pearson_q: -0.2577492531735958, pearson_q2: -0.21392508184766607, q_Icentroid: 0.097574170308021,
  q_best_hump: 0.09326757755491072, q_best_hump_log: 0.09579672887379398, q_best_trough: 0.14863418456812313,
  q_best_trough_log: -0.15243739647949078, q_logIcentroid: 0.15413533665690765, r_fftIcentroid: 0.09267708239154374}
fit_report:
  converged: 1
  error_weighted: 1
  final_objective: 0.0537575825283983
  fit_snr: 1.7309356040952824
  good_fit: 0
  initial_objective: 0.05569963098949554
  logI_weighted: 1
  q_range: [0.03, .inf]
  source_wavelength: 0.799898
noise:
  model: flat
  parameters:
    I0:
      bounds: [1.0e-12, .inf]
      constraint_expr: null
      fixed: 0
      value: 2.166376432688466e-07
particle:
  form: spherical
  parameters:
    I0:
      bounds: [0.0, .inf]
      constraint_expr: null
      fixed: 0
      value: 260.55082438275724
    r:
      bounds: [0.1, .inf]
      constraint_expr: null
      fixed: 0
      value: 33.23632807619157
    sigma:
      bounds: [0.0, 2.0]
      constraint_expr: null
      fixed: 0
      value: 0.4651162791787924
  settings: {distribution: r_normal, sampling_step: 0.05, sampling_width: 3.5}
  structure: diffuse
precursor:
  form: guinier_porod
  parameters:
    D:
      bounds: [0.0, 4.0]
      constraint_expr: null
      fixed: 1
      value: 4.0
    I0:
      bounds: [0.0, .inf]
      constraint_expr: null
      fixed: 0
      value: 9.488604834659215
    rg:
      bounds: [0.1, .inf]
      constraint_expr: null
      fixed: 0
      value: 5.210290222733817
  settings: {distribution: single}
  structure: diffuse
sample_metadata: {data_file: A_280C_2min_0212115807_0001_dz_bgsub.dat, experiment_id: RxnA_201602,
  notes: '', sample_id: RxnA_201602_1455307103, source_wavelength: 0.799898, time: 1455307103.0}
superlattice:
  form: spherical
  parameters:
    I0:
      bounds: [0.0, .inf]
      constraint_expr: null
      fixed: 0
      value: 9.452932762488153e-05
    a:
      bounds: [0.1, .inf]
      constraint_expr: null
      fixed: 0
      value: 117.07925648237854
    hwhm_g:
      bounds: [1.0e-09, .inf]
      constraint_expr: null
      fixed: 0
      value: 0.0018042729795707535
    hwhm_l:
      bounds: [1.0e-09, .inf]
      constraint_expr: null
      fixed: 0
      value: 0.001337263708787284
    r:
      bounds: [0.1, .inf]
      constraint_expr: particle__r
      fixed: 0
      value: 33.23632807619157
  settings: {distribution: single, integration_mode: spherical, lattice: F_cubic,
    profile: voigt, q_max: 0.3, q_min: 0.0, space_group: Fm-3m, structure_factor_mode: radial,
    texture: random}
  structure: crystalline

File: batch_pd_nanoparticles/RxnA_201602/A_280C_5min_0212120112_0001.yml
features: {I_fluctuation: 0.0935868737654962, Ilowq_over_Imean: 1.5867884857293952,
  Imax_over_Imean: 58.75848528254515, Imax_sharpness: 2.834747551613885, best_hump_qwidth: 0.000272887195960557,
  best_hump_qwidth_log: 0.0014334567746180937, best_trough_qwidth: 0.0469670047933069,
  best_trough_qwidth_log: 0.03298120893586709, logI_fluctuation: 3.3149412798212587,
  logI_max_over_std: 3.978593118140276, pearson_expq: -0.24875989022954925, pearson_invexpq: 0.27258088902509203,
  pearson_q: -0.26142026320000644, pearson_q2: -0.2164927780479316, q_Icentroid: 0.09600652218551914,
  q_best_hump: 0.09320071060654364, q_best_hump_log: 0.09566945171482591, q_best_trough: 0.021478346638912793,
  q_best_trough_log: 0.024021132950663104, q_logIcentroid: 0.11907268082754083, r_fftIcentroid: 0.09311522554483954}
fit_report:
  converged: 1
  error_weighted: 1
  final_objective: 0.052149640809272535
  fit_snr: 1.7591815597211435
  good_fit: 0
  initial_objective: 0.05354744473611069
  logI_weighted: 1
  q_range: [0.03, .inf]
  source_wavelength: 0.799898
noise:
  model: flat
  parameters:
    I0:
      bounds: [1.0e-12, .inf]
      constraint_expr: null
      fixed: 0
      value: 2.0770884001652945e-07
particle:
  form: spherical
  parameters:
    I0:
      bounds: [0.0, .inf]
      constraint_expr: null
      fixed: 0
      value: 275.64287979596094
    r:
      bounds: [0.1, .inf]
      constraint_expr: null
      fixed: 0
      value: 33.32167582345967
    sigma:
      bounds: [0.0, 2.0]
      constraint_expr: null
      fixed: 0
      value: 0.4347826086965797
  settings: {distribution: r_normal, sampling_step: 0.05, sampling_width: 3.5}
  structure: diffuse
precursor:
  form: guinier_porod
  parameters:
    D:
      bounds: [0.0, 4.0]
      constraint_expr: null
      fixed: 1
      value: 4.0
    I0:
      bounds: [0.0, .inf]
      constraint_expr: null
      fixed: 0
      value: 9.534350825648065
    rg:
      bounds: [0.1, .inf]
      constraint_expr: null
      fixed: 0
      value: 5.800160075989757
  settings: {distribution: single}
  structure: diffuse
sample_metadata: {data_file: A_280C_5min_0212120112_0001_dz_bgsub.dat, experiment_id: RxnA_201602,
  notes: '', sample_id: RxnA_201602_1455307289, source_wavelength: 0.799898, time: 1455307289.0}
superlattice:
  form: spherical
  parameters:
    I0:
      bounds: [0.0, .inf]
      constraint_expr: null
      fixed: 0
      value: 9.361362531357109e-05
    a:
      bounds: [0.1, .inf]
      constraint_expr: null
      fixed: 0
      value: 117.2074101720367
    hwhm_g:
      bounds: [1.0e-09, .inf]
      constraint_expr: null
      fixed: 0
      value: 0.0017618215679865434
    hwhm_l:
      bounds: [1.0e-09, .inf]
      constraint_expr: null
      fixed: 0
      value: 0.001358012834979383
    r:
      bounds: [0.1, .inf]
      constraint_expr: particle__r
      fixed: 0
      value: 33.32167582345967
  settings: {distribution: single, integration_mode: spherical, lattice: F_cubic,
    profile: voigt, q_max: 0.3, q_min: 0.0, space_group: Fm-3m, structure_factor_mode: radial,
    texture: random}
  structure: crystalline
