Repository: slaclab/xrsdkit_modeling

xrsdkit modeling
----------------

This repository contains datasets from projects at SLAC/SSRL,
xrsdkit models trained on these datasets,
and notebooks for (re-)training and inspecting the models.

Usage
-----

It is expected that the user has installed a Python interpreter 
(preferably version 3.5 or greater),
and that the user has installed xrsdkit for that interpreter.
Follow the installation instructions in the xrsdkit documentation, 
`here <https://xrsdkit.readthedocs.io/en/latest/>`_.

Usage is summarized in the step-by-step instructions below.
For examples and details, see the notebooks.

File: batch_pd_nanoparticles/RxnA_201602/A_280C_6min_0212120222_0001.yml
features: {I_fluctuation: 0.1093146658599389, Ilowq_over_Imean: 1.6388983770894179,
  Imax_over_Imean: 58.62114161245197, Imax_sharpness: 2.8492024477401943, best_hump_qwidth: 0.0002724628358864111,
  best_hump_qwidth_log: 0.001416055287252446, best_trough_qwidth: 0.04416587563025998,
  best_trough_qwidth_log: 0.03173644087410951, logI_fluctuation: 3.0747670765861344,
  logI_max_over_std: 4.0318075934211235, pearson_expq: -0.2509504774128058, pearson_invexpq: 0.27512981082191484,
  pearson_q: -0.26378892685521216, pearson_q2: -0.2182307902402796, q_Icentroid: 0.0958741140486878,
  q_best_hump: 0.09317681904627756, q_best_hump_log: 0.09561611675797063, q_best_trough: 0.02152785107085664,
  q_best_trough_log: 0.02412398522205389, q_logIcentroid: 0.12592554812265414, r_fftIcentroid: 0.09291984645418837}
fit_report:
  converged: 1
  error_weighted: 1
  final_objective: 0.017301974398671968
  fit_snr: 3.2995328221508147
  good_fit: 1
  initial_objective: 0.13627293001888247
  logI_weighted: 1
  q_range: [0.03, .inf]
  source_wavelength: 0.799898
noise:
  model: flat
  parameters:
    I0:
      bounds: [1.0e-12, .inf]
      constraint_expr: null
      fixed: 0
      value: 6.314596623369084e-10
particle:
  form: spherical
  parameters:
    I0:
      bounds: [0.0, .inf]
      constraint_expr: null
      fixed: 0
      value: 483.266969525366
    r:
      bounds: [0.1, .inf]
      constraint_expr: null
      fixed: 0
      value: 30.19966269658293
    sigma:
      bounds: [0.0, 2.0]
      constraint_expr: null
      fixed: 0
      value: 0.21477622397357599
  settings: {distribution: r_normal, sampling_step: 0.05, sampling_width: 3.5}
  structure: diffuse
precursor:
  form: guinier_porod
  parameters:
    D:
      bounds: [0.0, 4.0]
      constraint_expr: null
      fixed: 1
      value: 4.0
    I0:
      bounds: [0.0, .inf]
      constraint_expr: null
      fixed: 0
      value: 40.877420107411844
    rg:
      bounds: [0.1, .inf]
      constraint_expr: null
      fixed: 0
      value: 1.7818377679967599
  settings: {distribution: single}
  structure: diffuse
sample_metadata: {data_file: A_280C_6min_0212120222_0001_dz_bgsub.dat, experiment_id: RxnA_201602,
  notes: '', sample_id: RxnA_201602_1455307358, source_wavelength: 0.799898, time: 1455307358.0}
superlattice:
  form: spherical
  parameters:
    I0:
      bounds: [0.0, .inf]
      constraint_expr: null
      fixed: 0
      value: 6.147103160802914e-05
    a:
      bounds: [0.1, .inf]
      constraint_expr: null
      fixed: 0
      value: 109.34054350712908
    hwhm_g:
      bounds: [1.0e-09, .inf]
      constraint_expr: null
      fixed: 0
      value: 0.00037668607737406656
    hwhm_l:
      bounds: [1.0e-09, .inf]
      constraint_expr: null
      fixed: 0
      value: 0.001885702491039365
    r:
      bounds: [0.1, .inf]
      constraint_expr: particle__r
      fixed: 0
      value: 30.19966269658293
  settings: {distribution: single, integration_mode: spherical, lattice: F_cubic,
    profile: voigt, q_max: 0.6, q_min: 0.0, space_group: Fm-3m, structure_factor_mode: radial,
    texture: random}
  structure: crystalline

File: batch_pd_nanoparticles/RxnA_201602/A_280C_9min_0212120515_0001.yml
features: {I_fluctuation: 0.13787214199729622, Ilowq_over_Imean: 1.7060487259821633,
  Imax_over_Imean: 58.839132641675, Imax_sharpness: 2.880974745942862, best_hump_qwidth: 1.3594234542422112,
  best_hump_qwidth_log: 0.0017239411076041152, best_trough_qwidth: 0.03323713611032446,
  best_trough_qwidth_log: 0.02665394470617193, logI_fluctuation: 2.276512944951173,
  logI_max_over_std: 3.924011194429696, pearson_expq: -0.2533284071352616, pearson_invexpq: 0.2779300423502855,
  pearson_q: -0.2663757723301719, pearson_q2: -0.2200801790883971, q_Icentroid: 0.09541941458509781,
  q_best_hump: 0.5160147232673351, q_best_hump_log: 0.5171442773122725, q_best_trough: 0.025868293290281286,
  q_best_trough_log: 0.027534242124868935, q_logIcentroid: 0.12302619031453942, r_fftIcentroid: 0.09315355009146348}
fit_report:
  converged: 1
  error_weighted: 1
  final_objective: 0.017301974398671968
  fit_snr: 3.2995328221508147
  good_fit: 1
  initial_objective: 0.13627293001888247
  logI_weighted: 1
  q_range: [0.03, .inf]
  source_wavelength: 0.799898
noise:
  model: flat
  parameters:
    I0:
      bounds: [1.0e-12, .inf]
      constraint_expr: null
      fixed: 0
      value: 6.314596623369084e-10
particle:
  form: spherical
  parameters:
    I0:
      bounds: [0.0, .inf]
      constraint_expr: null
      fixed: 0
      value: 483.266969525366
    r:
      bounds: [0.1, .inf]
      constraint_expr: null
      fixed: 0
      value: 30.19966269658293
    sigma:
      bounds: [0.0, 2.0]
      constraint_expr: null
      fixed: 0
      value: 0.21477622397357599
  settings: {distribution: r_normal, sampling_step: 0.05, sampling_width: 3.5}
  structure: diffuse
precursor:
  form: guinier_porod
  parameters:
    D:
      bounds: [0.0, 4.0]
      constraint_expr: null
      fixed: 1
      value: 4.0
    I0:
      bounds: [0.0, .inf]
      constraint_expr: null
      fixed: 0
      value: 40.877420107411844
    rg:
      bounds: [0.1, .inf]
      constraint_expr: null
      fixed: 0
      value: 1.7818377679967599
  settings: {distribution: single}
  structure: diffuse
sample_metadata: {data_file: A_280C_9min_0212120515_0001_dz_bgsub.dat, experiment_id: RxnA_201602,
  notes: '', sample_id: RxnA_201602_1455307532, source_wavelength: 0.799898, time: 1455307532.0}
superlattice:
  form: spherical
  parameters:
    I0:
      bounds: [0.0, .inf]
      constraint_expr: null
      fixed: 0
      value: 6.147103160802914e-05
    a:
      bounds: [0.1, .inf]
      constraint_expr: null
      fixed: 0
      value: 109.34054350712908
    hwhm_g:
      bounds: [1.0e-09, .inf]
      constraint_expr: null
      fixed: 0
      value: 0.00037668607737406656
    hwhm_l:
      bounds: [1.0e-09, .inf]
      constraint_expr: null
      fixed: 0
      value: 0.001885702491039365
    r:
      bounds: [0.1, .inf]
      constraint_expr: particle__r
      fixed: 0
      value: 30.19966269658293
  settings: {distribution: single, integration_mode: spherical, lattice: F_cubic,
    profile: voigt, q_max: 0.6, q_min: 0.0, space_group: Fm-3m, structure_factor_mode: radial,
    texture: random}
  structure: crystalline

File: batch_pd_nanoparticles/RxnA_201602/A_40C_0212105458_0001.yml
features: {I_fluctuation: 2.0916607128928817, Ilowq_over_Imean: 2.3607189910643047,
  Imax_over_Imean: 3.904273485645051, Imax_sharpness: 1.0340461741007902, best_hump_qwidth: 0.0003900755064193584,
  best_hump_qwidth_log: 0.0013303142970323316, best_trough_qwidth: 0.09079622483718305,
  best_trough_qwidth_log: 0.16499464640233336, logI_fluctuation: 2.2871855744007674,
  logI_max_over_std: 5.628305822727088, pearson_expq: -0.8868407553270488, pearson_invexpq: 0.9229934196834222,
  pearson_q: -0.9073694645125503, pearson_q2: -0.8250426392937916, q_Icentroid: 0.19709264758724693,
  q_best_hump: 0.029298190918188194, q_best_hump_log: 0.029339634873098652, q_best_trough: 0.09371986439627183,
  q_best_trough_log: 0.0935574334720716, q_logIcentroid: 0.2637238436664372, r_fftIcentroid: 0.09567918794103444}
fit_report:
  converged: 1
  error_weighted: 1
  final_objective: 0.003482687029949658
  fit_snr: 3.5050478299119128
  good_fit: 1
  initial_objective: 1.4033164134253349
  logI_weighted: 1
  q_range: [0.1, .inf]
  source_wavelength: 0.799898
noise:
  model: flat
  parameters:
    I0:
      bounds: [1.0e-12, .inf]
      constraint_expr: null
      fixed: 0
      value: 3.6109286906547036
precursor:
  form: guinier_porod
  parameters:
    D:
      bounds: [0.0, 4.0]
      constraint_expr: null
      fixed: 1
      value: 4.0
    I0:
      bounds: [0.0, .inf]
      constraint_expr: null
      fixed: 0
      value: 39.43890274882438
    rg:
      bounds: [0.1, .inf]
      constraint_expr: null
      fixed: 0
      value: 5.972129460412257
  settings: {distribution: single}
  structure: diffuse
sample_metadata: {data_file: A_40C_0212105458_0001_dz_bgsub.dat, experiment_id: RxnA_201602,
  notes: '', sample_id: RxnA_201602_1455303325, source_wavelength: 0.799898, time: 1455303325.0}

File: batch_pd_nanoparticles/RxnA_201602/A_60C_15_min_0212111609_0001.yml
features: {I_fluctuation: 1.884734452085824, Ilowq_over_Imean: 2.647130249601521,
  Imax_over_Imean: 5.566686108455541, Imax_sharpness: 1.0539808557450776, best_hump_qwidth: 0.12654812258060966,
  best_hump_qwidth_log: 0.017827358222125368, best_trough_qwidth: 0.38062493726037655,
  best_trough_qwidth_log: 0.08351945536830349, logI_fluctuation: 2.2347998841746484,
  logI_max_over_std: 6.6249063404804, pearson_expq: -0.7587610747989618, pearson_invexpq: 0.7997475145089775,
  pearson_q: -0.7805864676232492, pearson_q2: -0.6942404931327271, q_Icentroid: 0.20281898634105722,
  q_best_hump: 0.606521330522914, q_best_hump_log: 0.6052633736916658, q_best_trough: 0.6438030666078424,
  q_best_trough_log: 0.66845564731586, q_logIcentroid: 0.26919720407713343, r_fftIcentroid: 0.09886561731116358}
fit_report:
  converged: 1
  error_weighted: 1
  final_objective: 0.0032000002892880533
  fit_snr: 1.5835930732118877
  good_fit: 1
  initial_objective: 3.9332493841445304
  logI_weighted: 1
  q_range: [0.1, .inf]
  source_wavelength: 0.799898
noise:
  model: flat
  parameters:
    I0:
      bounds: [1.0e-12, .inf]
      constraint_expr: null
      fixed: 0
      value: 0.16218211347492717
precursor:
  form: guinier_porod
  parameters:
    D:
      bounds: [0.0, 4.0]
      constraint_expr: null
      fixed: 1
      value: 4.0
    I0:
      bounds: [0.0, .inf]
      constraint_expr: null
      fixed: 0
      value: 32.042425796818776
    rg:
      bounds: [0.1, .inf]
      constraint_expr: null
      fixed: 0
      value: 4.236836666746556
  settings: {distribution: single}
  structure: diffuse
sample_metadata: {data_file: A_60C_15_min_0212111609_0001_dz_bgsub.dat, experiment_id: RxnA_201602,
  notes: '', sample_id: RxnA_201602_1455304606, source_wavelength: 0.799898, time: 1455304606.0}

File: batch_pd_nanoparticles/RxnA_201602/A_60C_20_min_0212111939_0002.yml
features: {I_fluctuation: 1.9109687807766609, Ilowq_over_Imean: 2.6319258502376064,
  Imax_over_Imean: 5.648875247825806, Imax_sharpness: 1.0716267545710358, best_hump_qwidth: 0.00027944464497996934,
  best_hump_qwidth_log: 0.0009635854789496273, best_trough_qwidth: 0.03349604445975983,
  best_trough_qwidth_log: 0.00561266890594345, logI_fluctuation: 2.329030735727566,
  logI_max_over_std: 6.91159810485183, pearson_expq: -0.754443953586738, pearson_invexpq: 0.7959741845124777,
  pearson_q: -0.7765178862157586, pearson_q2: -0.689427985394256, q_Icentroid: 0.20480781070296938,
  q_best_hump: 0.027483788535596076, q_best_hump_log: 0.02758231035443598, q_best_trough: 0.5911179430725266,
  q_best_trough_log: 0.5910116344240661, q_logIcentroid: 0.2711235658120807, r_fftIcentroid: 0.09989738933161943}
fit_report:
  converged: 1
  error_weighted: 1
  final_objective: 0.003090593395216228
  fit_snr: 1.590993580047797
  good_fit: 1
  initial_objective: 3.850347949382769
  logI_weighted: 1
  q_range: [0.1, .inf]
  source_wavelength: 0.799898
noise:
  model: flat
  parameters:
    I0:
      bounds: [1.0e-12, .inf]
      constraint_expr: null
      fixed: 0
      value: 0.7481385958546473
precursor:
  form: guinier_porod
  parameters:
    D:
      bounds: [0.0, 4.0]
      constraint_expr: null
      fixed: 1
      value: 4.0
    I0:
      bounds: [0.0, .inf]
      constraint_expr: null
      fixed: 0
      value: 31.863837511034355
    rg:
      bounds: [0.1, .inf]
      constraint_expr: null
      fixed: 0
      value: 4.247737718874248
  settings: {distribution: single}
  structure: diffuse
sample_metadata: {data_file: A_60C_20_min_0212111939_0002_dz_bgsub.dat, experiment_id: RxnA_201602,
  notes: '', sample_id: RxnA_201602_1455304851, source_wavelength: 0.799898, time: 1455304851.0}

File: batch_pd_nanoparticles/RxnA_201602/A_60C_25_min_0212112555_0001.yml
features: {I_fluctuation: 1.9119859922742504, Ilowq_over_Imean: 2.58720234563922,
  Imax_over_Imean: 5.654007474883415, Imax_sharpness: 1.090703441342914, best_hump_qwidth: 0.00027897761630855825,
  best_hump_qwidth_log: 0.0008903401318258778, best_trough_qwidth: 0.0796551691257522,
  best_trough_qwidth_log: 0.09803689365102096, logI_fluctuation: 2.27111040862603,
  logI_max_over_std: 7.534444008909531, pearson_expq: -0.7425850574741181, pearson_invexpq: 0.7850701323505508,
  pearson_q: -0.7650802101583788, pearson_q2: -0.6768069306856419, q_Icentroid: 0.20899129029601338,
  q_best_hump: 0.02735684791131915, q_best_hump_log: 0.02750759219282589, q_best_trough: 0.10998729381003722,
  q_best_trough_log: 0.11071284688287678, q_logIcentroid: 0.27495770456968854, r_fftIcentroid: 0.10092716971258994}
fit_report:
  converged: 1
  error_weighted: 1
  final_objective: 0.0024800194793279996
  fit_snr: 1.6039470049902185
  good_fit: 1
  initial_objective: 3.6561234449532654
  logI_weighted: 1
  q_range: [0.1, .inf]
  source_wavelength: 0.799898
noise:
  model: flat
  parameters:
    I0:
      bounds: [1.0e-12, .inf]
      constraint_expr: null
      fixed: 0
      value: 2.1208412497714746
precursor:
  form: guinier_porod
  parameters:
    D:
      bounds: [0.0, 4.0]
      constraint_expr: null
      fixed: 1
      value: 4.0
    I0:
      bounds: [0.0, .inf]
      constraint_expr: null
      fixed: 0
      value: 31.641440268549317
    rg:
      bounds: [0.1, .inf]
      constraint_expr: null
      fixed: 0
      value: 4.296127302791593
  settings: {distribution: single}
  structure: diffuse
sample_metadata: {data_file: A_60C_25_min_0212112555_0001_dz_bgsub.dat, experiment_id: RxnA_201602,
  notes: '', sample_id: RxnA_201602_1455305191, source_wavelength: 0.799898, time: 1455305191.0}

File: batch_pd_nanoparticles/RxnA_201602/A_60C_25_min_0212112555_0002.yml
features: {I_fluctuation: 1.879910699855259, Ilowq_over_Imean: 2.684551250280629,
  Imax_over_Imean: 5.712983850346806, Imax_sharpness: 1.0733946543652066, best_hump_qwidth: 0.064393857016004,
  best_hump_qwidth_log: 0.00656450420544057, best_trough_qwidth: 0.247163982726516,
  best_trough_qwidth_log: 0.028634718710852533, logI_fluctuation: 2.2098828653853912,
  logI_max_over_std: 6.438073869768006, pearson_expq: -0.7556527052681569, pearson_invexpq: 0.7969853625343712,
  pearson_q: -0.7776362124803956, pearson_q2: -0.6908275995736951, q_Icentroid: 0.20086837586071143,
  q_best_hump: 0.6073919873601286, q_best_hump_log: 0.6025981428398277, q_best_trough: 0.5290150031620025,
  q_best_trough_log: 0.5385524491917437, q_logIcentroid: 0.2674630834219853, r_fftIcentroid: 0.09760461421237938}
fit_report:
  converged: 1
  error_weighted: 1
  final_objective: 0.0032931343571121277
  fit_snr: 1.5332051116156187
  good_fit: 1
  initial_objective: 4.043223723974003
  logI_weighted: 1
  q_range: [0.1, .inf]
  source_wavelength: 0.799898
noise:
  model: flat
  parameters:
    I0:
      bounds: [1.0e-12, .inf]
      constraint_expr: null
      fixed: 0
      value: 1.3400677234542968e-09
precursor:
  form: guinier_porod
  parameters:
    D:
      bounds: [0.0, 4.0]
      constraint_expr: null
      fixed: 1
      value: 4.0
    I0:
      bounds: [0.0, .inf]
      constraint_expr: null
      fixed: 0
      value: 31.38088822587016
    rg:
      bounds: [0.1, .inf]
      constraint_expr: null
      fixed: 0
      value: 4.256242574026991
  settings: {distribution: single}
  structure: diffuse
sample_metadata: {data_file: A_60C_25_min_0212112555_0002_dz_bgsub.dat, experiment_id: RxnA_201602,
  notes: '', sample_id: RxnA_201602_1455305228, source_wavelength: 0.799898, time: 1455305228.0}

File: batch_pd_nanoparticles/RxnA_201602/A_60C_30_min_0212113012_0001.yml
features: {I_fluctuation: 2.494771270360326, Ilowq_over_Imean: 1.9087312067396274,
  Imax_over_Imean: 3.5342527503003236, Imax_sharpness: 1.0723032989496561, best_hump_qwidth: 0.0005162261924837781,
  best_hump_qwidth_log: 0.0010600745096459308, best_trough_qwidth: 0.047520186617076604,
  best_trough_qwidth_log: 0.05216607732126542, logI_fluctuation: 2.9319448331961286,
  logI_max_over_std: 9.9187487538907, pearson_expq: -0.7788972158108546, pearson_invexpq: 0.8149361032828386,
  pearson_q: -0.7983932009845733, pearson_q2: -0.7193458406145761, q_Icentroid: 0.24754798301716388,
  q_best_hump: 0.027088916492909176, q_best_hump_log: 0.02728833441841405, q_best_trough: 0.09124811111829134,
  q_best_trough_log: 0.09153618976086508, q_logIcentroid: 0.28579028409218166, r_fftIcentroid: 0.11506184638891022}
fit_report:
  converged: 1
  error_weighted: 1
  final_objective: 0.0008919454372054562
  fit_snr: 3.0973485059538426
  good_fit: 1
  initial_objective: 0.8644682989852102
  logI_weighted: 1
  q_range: [0.1, .inf]
  source_wavelength: 0.799898
noise:
  model: flat
  parameters:
    I0:
      bounds: [1.0e-12, .inf]
      constraint_expr: null
      fixed: 0
      value: 4.841332408438704
precursor:
  form: guinier_porod
  parameters:
    D:
      bounds: [0.0, 4.0]
      constraint_expr: null
      fixed: 1
      value: 4.0
    I0:
      bounds: [0.0, .inf]
      constraint_expr: null
      fixed: 0
      value: 11.42806284139496
    rg:
      bounds: [0.1, .inf]
      constraint_expr: null
      fixed: 0
      value: 4.231450583198007
  settings: {distribution: single}
  structure: diffuse
sample_metadata: {data_file: A_60C_30_min_0212113012_0001_dz_bgsub.dat, experiment_id: RxnA_201602,
  notes: '', sample_id: RxnA_201602_1455305428, source_wavelength: 0.799898, time: 1455305428.0}

File: batch_pd_nanoparticles/RxnA_201602/A_60C_30_min_0212113118_0002.yml
features: {I_fluctuation: 2.141812283998141, Ilowq_over_Imean: 2.703169043742426,
  Imax_over_Imean: 5.471773165435679, Imax_sharpness: 1.033596070138054, best_hump_qwidth: 0.05993440208786788,
  best_hump_qwidth_log: 0.007344005644418462, best_trough_qwidth: 0.6726546300064911,
  best_trough_qwidth_log: 0.15199364606228025, logI_fluctuation: 2.502213677063279,
  logI_max_over_std: 6.279527654353391, pearson_expq: -0.7592889824301706, pearson_invexpq: 0.8006617000553463,
  pearson_q: -0.7812857644777715, pearson_q2: -0.6943121277240408, q_Icentroid: 0.20053934130184212,
  q_best_hump: 0.5995407353942427, q_best_hump_log: 0.598857035441026, q_best_trough: 0.4901385587058445,
  q_best_trough_log: 0.4192177681593765, q_logIcentroid: 0.26674700845811694, r_fftIcentroid: 0.10267226043610476}
fit_report:
  converged: 1
  error_weighted: 1
  final_objective: 0.0038756968569068967
  fit_snr: 1.539390899287442
  good_fit: 1
  initial_objective: 4.088710293134355
  logI_weighted: 1
  q_range: [0.1, .inf]
  source_wavelength: 0.799898
noise:
  model: flat
  parameters:
    I0:
      bounds: [1.0e-12, .inf]
      constraint_expr: null
      fixed: 0
      value: 4.503342143635791e-11
precursor:
  form: guinier_porod
  parameters:
    D:
      bounds: [0.0, 4.0]
      constraint_expr: null
      fixed: 1
      value: 4.0
    I0:
      bounds: [0.0, .inf]
      constraint_expr: null
      fixed: 0
      value: 30.972566465144446
    rg:
      bounds: [0.1, .inf]
      constraint_expr: null
      fixed: 0
      value: 4.259642236469097
  settings: {distribution: single}
  structure: diffuse
sample_metadata: {data_file: A_60C_30_min_0212113118_0002_dz_bgsub.dat, experiment_id: RxnA_201602,
  notes: '', sample_id: RxnA_201602_1455305550, source_wavelength: 0.799898, time: 1455305550.0}

File: batch_pd_nanoparticles/RxnA_201602/A_60C_5_min_0212110637_0001.yml
features: {I_fluctuation: 2.1530967872014215, Ilowq_over_Imean: 2.417966742444536,
  Imax_over_Imean: 4.662185245012399, Imax_sharpness: 1.0416014660237858, best_hump_qwidth: 0.0002783198907310951,
  best_hump_qwidth_log: 0.000863773658557479, best_trough_qwidth: 0.030739687407032017,
  best_trough_qwidth_log: 0.03846029990037044, logI_fluctuation: 2.509635461199095,
  logI_max_over_std: 7.09209563286812, pearson_expq: -0.7807449983510497, pearson_invexpq: 0.820243552033998,
  pearson_q: -0.801953063155349, pearson_q2: -0.7173495042697594, q_Icentroid: 0.21496014389759416,
  q_best_hump: 0.02842383440243812, q_best_hump_log: 0.028460666861522377, q_best_trough: 0.09605872895210232,
  q_best_trough_log: 0.09593018615801299, q_logIcentroid: 0.2725871807044969, r_fftIcentroid: 0.10035063192404986}
fit_report:
  converged: 1
  error_weighted: 1
  final_objective: 0.00246415928354941
  fit_snr: 1.9669043712334422
  good_fit: 1
  initial_objective: 3.0084623178833354
  logI_weighted: 1
  q_range: [0.1, .inf]
  source_wavelength: 0.799898
noise:
  model: flat
  parameters:
    I0:
      bounds: [1.0e-12, .inf]
      constraint_expr: null
      fixed: 0
      value: 2.0711813910613044
precursor:
  form: guinier_porod
  parameters:
    D:
      bounds: [0.0, 4.0]
      constraint_expr: null
      fixed: 1
      value: 4.0
    I0:
      bounds: [0.0, .inf]
      constraint_expr: null
      fixed: 0
      value: 22.00017698233326
    rg:
      bounds: [0.1, .inf]
      constraint_expr: null
      fixed: 0
      value: 4.337016746002547
  settings: {distribution: single}
  structure: diffuse
sample_metadata: {data_file: A_60C_5_min_0212110637_0001_dz_bgsub.dat, experiment_id: RxnA_201602,
  notes: '', sample_id: RxnA_201602_1455304023, source_wavelength: 0.799898, time: 1455304023.0}
