Repository: slaclab/xrsdkit_modeling

xrsdkit modeling
----------------

This repository contains datasets from projects at SLAC/SSRL,
xrsdkit models trained on these datasets,
and notebooks for (re-)training and inspecting the models.

Usage
-----

It is expected that the user has installed a Python interpreter 
(preferably version 3.5 or greater),
and that the user has installed xrsdkit for that interpreter.
Follow the installation instructions in the xrsdkit documentation, 
`here <https://xrsdkit.readthedocs.io/en/latest/>`_.

Usage is summarized in the step-by-step instructions below.
For examples and details, see the notebooks.

Step 1: Download this Repository
================================

Download this repository through the GitHub interface,
or clone it with git clone. ::

    $ git clone https://github.com/slaclab/flowreactor_modeling.git 

Optionally, activate your virtual environment 
(presume it is named "xrsdkit"),
and move into the repository root directory. ::

    $ workon xrsdkit 
    $ cd xrsdkit_modeling

Step 2a (optional): Add/update dataset
======================================

Add or augment existing datasets 
with xrsdkit-processed results (yml files).
The dataset directory contains one or more subdirectories,
where each subdirectory consolidates xrsdkit results for one experiment. 
One experiment consists of one or more samples,
and one sample is represented by exactly one yml file.

Step 2b (optional): Update the model configuration 
==================================================

The model configuration file defines what kind of model is trained
for each estimator in the xrsdkit model set,
as well as any choices that can be made in training the model
(e.g. feature selection, hyperparameter selction, and performance metrics to optimize).
To use xrsdkit defaults, do not provide a model configuration file.
If this file is left in place, it will be found during the next step,
and any applicable configurations will be carried over into the new models.

Step 3a: Train Models
=====================

Use python train_models.py to call on xrsdkit 
to train its models from data in the dataset directory.
This will save the trained model parameters and training metrics
in the modeling_data directory.
This overwrites the default models 
that are originally included in modeling_data.
This also overwrites the model configuration file model_config.yml.

    python train_models.py

Step 3b (optional): Update the model configuration (again)
==========================================================

The training process will generate a model configuration file,
which will be saved in the model output directory.
Edit the file with any text editor to select 
whatever model types and training metrics
are appropriate for the project at hand.

After editing the configuration, 
re-train the models in the new configuration.

Step 4: Load Models
===================

The trained model parameters are saved in a tree of files
in the model output directory.
Each model presents a text file that describes its training results,
and a pickle file that can be used to rebuild the model itself. 
You can load these models into xrsdkit at runtime. ::

    >>> import xrsdkit 
    >>> xrsdkit.load_models('path/to/modeling/dir')

After this, the models will be used whenever xrsdkit.predict is called. ::

    >>> import numpy as np
    >>> q_I = np.loadtxt('path/to/1d/scattering/pattern.dat')
    >>> feats = xrsdkit.profile_1d_pattern(q_I[:,0],q_I[:,1])
    >>> preds = xrsdkit.predict(feats)
    >>> xsys = xrsdkit.build_system_from_predictions(preds) 
    >>> xfig = xrsdkit.plot_xrsd_fit(xsys,q_I[:,0],q_I[:,1])

File: batch_pd_nanoparticles/RxnB_201602/B_110C_0212153416_0001.yml
features: {I_fluctuation: 1.9453506480184726, Ilowq_over_Imean: 2.735320830081957,
  Imax_over_Imean: 7.569891336920734, Imax_sharpness: 1.148103461990717, best_hump_qwidth: 0.0004771012385128562,
  best_hump_qwidth_log: 0.0010180412334867852, best_trough_qwidth: 0.03190738751084599,
  best_trough_qwidth_log: 0.024220060404056727, logI_fluctuation: 3.1759547782368784,
  logI_max_over_std: 8.022207308352293, pearson_expq: -0.5905144663222202, pearson_invexpq: 0.6385561704347521,
  pearson_q: -0.6150359533106038, pearson_q2: -0.5222229164599782, q_Icentroid: 0.2194868108810952,
  q_best_hump: 0.020957993317577306, q_best_hump_log: 0.023657679162701784, q_best_trough: 0.08455797066750326,
  q_best_trough_log: 0.08438988949448387, q_logIcentroid: 0.2711265793504487, r_fftIcentroid: 0.10418667829276429}
fit_report:
  converged: 1
  error_weighted: 1
  final_objective: 0.002746732076884305
  fit_snr: 1.1184408675078288
  good_fit: 1
  initial_objective: 2.270782086185002
  logI_weighted: 1
  q_range: [0.1, .inf]
  source_wavelength: 0.799898
noise:
  model: flat
  parameters:
    I0:
      bounds: [1.0e-12, .inf]
      constraint_expr: null
      fixed: 0
      value: 0.5686280147508417
precursor:
  form: guinier_porod
  parameters:
    D:
      bounds: [0.0, 4.0]
      constraint_expr: null
      fixed: 1
      value: 4.0
    I0:
      bounds: [0.0, .inf]
      constraint_expr: null
      fixed: 0
      value: 10.217843414110282
    rg:
      bounds: [0.1, .inf]
      constraint_expr: null
      fixed: 0
      value: 3.4143693304601217
  settings: {distribution: single}
  structure: diffuse
sample_metadata: {data_file: B_110C_0212153416_0001_dz_bgsub.dat, experiment_id: RxnB_201602,
  notes: '', sample_id: RxnB_201602_1455320073, source_wavelength: 0.799898, time: 1455320073.0}

File: batch_pd_nanoparticles/RxnB_201602/B_155C_0212153757_0001.yml
features: {I_fluctuation: 2.462738920390259, Ilowq_over_Imean: 1.8343437919182262,
  Imax_over_Imean: 4.598202412753387, Imax_sharpness: 1.1896344494105806, best_hump_qwidth: 0.00038623828355986164,
  best_hump_qwidth_log: 0.0005227355222522378, best_trough_qwidth: 0.019271781852588234,
  best_trough_qwidth_log: 0.011857951050828782, logI_fluctuation: 3.8318678665410113,
  logI_max_over_std: 13.249124345704733, pearson_expq: -0.5262505306454404, pearson_invexpq: 0.5702925661235311,
  pearson_q: -0.5484364689261036, pearson_q2: -0.46380265748439453, q_Icentroid: 0.2692868552271285,
  q_best_hump: 0.02205444316845162, q_best_hump_log: 0.024169894905800904, q_best_trough: 0.07917792556368838,
  q_best_trough_log: 0.07973580436549382, q_logIcentroid: 0.29372630300983266, r_fftIcentroid: 0.12150940965588686}
fit_report:
  converged: 1
  error_weighted: 1
  final_objective: 0.001545015236115701
  fit_snr: 2.3090789677415113
  good_fit: 1
  initial_objective: 0.027716061618889114
  logI_weighted: 1
  q_range: [0.1, .inf]
  source_wavelength: 0.799898
noise:
  model: flat
  parameters:
    I0:
      bounds: [1.0e-12, .inf]
      constraint_expr: null
      fixed: 0
      value: 2.3091761836013802e-10
precursor:
  form: guinier_porod
  parameters:
    D:
      bounds: [0.0, 4.0]
      constraint_expr: null
      fixed: 1
      value: 4.0
    I0:
      bounds: [0.0, .inf]
      constraint_expr: null
      fixed: 0
      value: 7.864993618239
    rg:
      bounds: [0.1, .inf]
      constraint_expr: null
      fixed: 0
      value: 1.8755023312946073
  settings: {distribution: single}
  structure: diffuse
sample_metadata: {data_file: B_155C_0212153757_0001_dz_bgsub.dat, experiment_id: RxnB_201602,
  notes: '', sample_id: RxnB_201602_1455320289, source_wavelength: 0.799898, time: 1455320289.0}

File: batch_pd_nanoparticles/RxnB_201602/B_162C_0212153834_0001.yml
features: {I_fluctuation: 2.658629263861346, Ilowq_over_Imean: 1.5558226037830425,
  Imax_over_Imean: 3.657178197762831, Imax_sharpness: 1.1897948089056518, best_hump_qwidth: 0.000977968146012481,
  best_hump_qwidth_log: 0.0007946578447669137, best_trough_qwidth: 0.017201592570608593,
  best_trough_qwidth_log: 0.012277044575339222, logI_fluctuation: 4.116240876208075,
  logI_max_over_std: 17.190763192425017, pearson_expq: -0.5259686822299758, pearson_invexpq: 0.5637297105785978,
  pearson_q: -0.5449936546081325, pearson_q2: -0.4703609598902282, q_Icentroid: 0.2821977676324811,
  q_best_hump: 0.007476086373799928, q_best_hump_log: 0.01874749118262181, q_best_trough: 0.09472944397255809,
  q_best_trough_log: 0.09481096444780937, q_logIcentroid: 0.29948871835928215, r_fftIcentroid: 0.13724075515813366}
fit_report:
  converged: 1
  error_weighted: 1
  final_objective: 0.0010178001387289048
  fit_snr: 3.507264110498945
  good_fit: 1
  initial_objective: 0.0010178001387289052
  logI_weighted: 1
  q_range: [0.1, .inf]
  source_wavelength: 0.799898
noise:
  model: flat
  parameters:
    I0:
      bounds: [1.0e-12, .inf]
      constraint_expr: null
      fixed: 0
      value: 2.6404556319192807e-10
precursor:
  form: guinier_porod
  parameters:
    D:
      bounds: [0.0, 4.0]
      constraint_expr: null
      fixed: 1
      value: 4.0
    I0:
      bounds: [0.0, .inf]
      constraint_expr: null
      fixed: 0
      value: 8.959865800545172
    rg:
      bounds: [0.1, .inf]
      constraint_expr: null
      fixed: 0
      value: 1.5769235266634287
  settings: {distribution: single}
  structure: diffuse
sample_metadata: {data_file: B_162C_0212153834_0001_dz_bgsub.dat, experiment_id: RxnB_201602,
  notes: '', sample_id: RxnB_201602_1455320326, source_wavelength: 0.799898, time: 1455320326.0}

File: batch_pd_nanoparticles/RxnB_201602/B_168C_0212153900_0001.yml
features: {I_fluctuation: 2.51348344577273, Ilowq_over_Imean: 1.9189701398132535,
  Imax_over_Imean: 5.352310746404086, Imax_sharpness: 1.2166570427948535, best_hump_qwidth: 0.0007394827350469494,
  best_hump_qwidth_log: 0.0007351034652919564, best_trough_qwidth: 0.005188160872154154,
  best_trough_qwidth_log: 0.003147826153849503, logI_fluctuation: 4.323439328177383,
  logI_max_over_std: 13.114811347143561, pearson_expq: -0.4770828733337913, pearson_invexpq: 0.5230452260599181,
  pearson_q: -0.5000252710587979, pearson_q2: -0.4137183393531882, q_Icentroid: 0.26894821882960185,
  q_best_hump: 0.010292053323902262, q_best_hump_log: 0.019357174863181947, q_best_trough: 0.08973885233672316,
  q_best_trough_log: 0.08971428915379687, q_logIcentroid: 0.2936466541442553, r_fftIcentroid: 0.1246779639880075}
fit_report:
  converged: 1
  error_weighted: 1
  final_objective: 0.00200238336447233
  fit_snr: 2.0122504325817863
  good_fit: 1
  initial_objective: 0.00200238336447233
  logI_weighted: 1
  q_range: [0.1, .inf]
  source_wavelength: 0.799898
noise:
  model: flat
  parameters:
    I0:
      bounds: [1.0e-12, .inf]
      constraint_expr: null
      fixed: 0
      value: 2.9851843219574903e-10
precursor:
  form: guinier_porod
  parameters:
    D:
      bounds: [0.0, 4.0]
      constraint_expr: null
      fixed: 1
      value: 4.0
    I0:
      bounds: [0.0, .inf]
      constraint_expr: null
      fixed: 0
      value: 6.990808323592488
    rg:
      bounds: [0.1, .inf]
      constraint_expr: null
      fixed: 0
      value: 1.7674667454897017
  settings: {distribution: single}
  structure: diffuse
sample_metadata: {data_file: B_168C_0212153900_0001_dz_bgsub.dat, experiment_id: RxnB_201602,
  notes: '', sample_id: RxnB_201602_1455320352, source_wavelength: 0.799898, time: 1455320352.0}

File: batch_pd_nanoparticles/RxnB_201602/B_170C_0212153917_0001.yml
features: {I_fluctuation: 2.8424822645632495, Ilowq_over_Imean: 1.8494606877174515,
  Imax_over_Imean: 4.378510635079624, Imax_sharpness: 1.1233745771300319, best_hump_qwidth: 0.0004087768571519593,
  best_hump_qwidth_log: 0.0005815003432047559, best_trough_qwidth: 0.005481882943417818,
  best_trough_qwidth_log: 0.003423642032658726, logI_fluctuation: 4.503014904419659,
  logI_max_over_std: 12.657309547748268, pearson_expq: -0.49700885086342506, pearson_invexpq: 0.541908904956347,
  pearson_q: -0.5195035592309138, pearson_q2: -0.4343278175880834, q_Icentroid: 0.27014616330605173,
  q_best_hump: 0.02122276258512623, q_best_hump_log: 0.023100243704851753, q_best_trough: 0.08985300507377467,
  q_best_trough_log: 0.08977453460057372, q_logIcentroid: 0.2937013398801011, r_fftIcentroid: 0.1270246569964869}
fit_report:
  converged: 1
  error_weighted: 1
  final_objective: 0.0018856001866797232
  fit_snr: 2.199099788347273
  good_fit: 1
  initial_objective: 0.0018856001866797232
  logI_weighted: 1
  q_range: [0.1, .inf]
  source_wavelength: 0.799898
noise:
  model: flat
  parameters:
    I0:
      bounds: [1.0e-12, .inf]
      constraint_expr: null
      fixed: 0
      value: 3.025798500644328e-10
precursor:
  form: guinier_porod
  parameters:
    D:
      bounds: [0.0, 4.0]
      constraint_expr: null
      fixed: 1
      value: 4.0
    I0:
      bounds: [0.0, .inf]
      constraint_expr: null
      fixed: 0
      value: 7.007927920320018
    rg:
      bounds: [0.1, .inf]
      constraint_expr: null
      fixed: 0
      value: 1.808934647722341
  settings: {distribution: single}
  structure: diffuse
sample_metadata: {data_file: B_170C_0212153917_0001_dz_bgsub.dat, experiment_id: RxnB_201602,
  notes: '', sample_id: RxnB_201602_1455320369, source_wavelength: 0.799898, time: 1455320369.0}

File: batch_pd_nanoparticles/RxnB_201602/B_175C_0212153943_0001.yml
features: {I_fluctuation: 2.4031376190681937, Ilowq_over_Imean: 1.748501511263126,
  Imax_over_Imean: 4.336734227475383, Imax_sharpness: 1.1783173882710023, best_hump_qwidth: 0.0009474661590577197,
  best_hump_qwidth_log: 0.0009586803800750585, best_trough_qwidth: 0.004729757895191652,
  best_trough_qwidth_log: 0.003171146779771237, logI_fluctuation: 4.04348285620512,
  logI_max_over_std: 14.406353154115841, pearson_expq: -0.5124716381926815, pearson_invexpq: 0.5569059456451696,
  pearson_q: -0.5348362837642251, pearson_q2: -0.44995800277028236, q_Icentroid: 0.27381722812213205,
  q_best_hump: 0.009958887085453949, q_best_hump_log: 0.018863678587621446, q_best_trough: 0.09077348105817964,
  q_best_trough_log: 0.09064460479282832, q_logIcentroid: 0.2960763714636145, r_fftIcentroid: 0.12577981541133443}
fit_report:
  converged: 1
  error_weighted: 1
  final_objective: 0.0012023528300156153
  fit_snr: 2.5488865721127754
  good_fit: 1
  initial_objective: 0.03658456747079128
  logI_weighted: 1
  q_range: [0.1, .inf]
  source_wavelength: 0.799898
noise:
  model: flat
  parameters:
    I0:
      bounds: [1.0e-12, .inf]
      constraint_expr: null
      fixed: 0
      value: 3.924603975136165e-10
precursor:
  form: guinier_porod
  parameters:
    D:
      bounds: [0.0, 4.0]
      constraint_expr: null
      fixed: 1
      value: 4.0
    I0:
      bounds: [0.0, .inf]
      constraint_expr: null
      fixed: 0
      value: 8.192314427623947
    rg:
      bounds: [0.1, .inf]
      constraint_expr: null
      fixed: 0
      value: 1.7540550493197165
  settings: {distribution: single}
  structure: diffuse
sample_metadata: {data_file: B_175C_0212153943_0001_dz_bgsub.dat, experiment_id: RxnB_201602,
  notes: '', sample_id: RxnB_201602_1455320395, source_wavelength: 0.799898, time: 1455320395.0}

File: batch_pd_nanoparticles/RxnB_201602/B_182C_0212154043_0001.yml
features: {I_fluctuation: 2.6826821602836004, Ilowq_over_Imean: 1.8664460719980427,
  Imax_over_Imean: 5.267200635921994, Imax_sharpness: 1.14512744050306, best_hump_qwidth: 0.001960477110566264,
  best_hump_qwidth_log: 0.00297309454392592, best_trough_qwidth: 0.1705722790329657,
  best_trough_qwidth_log: 0.198173212101174, logI_fluctuation: 4.5342913204464175,
  logI_max_over_std: 13.07548167447555, pearson_expq: -0.4733043227698962, pearson_invexpq: 0.516347495371882,
  pearson_q: -0.4948229868386669, pearson_q2: -0.4132671742569319, q_Icentroid: 0.2700582383867066,
  q_best_hump: 0.08144406959953684, q_best_hump_log: -0.010389671011166501, q_best_trough: 0.2488230067791149,
  q_best_trough_log: 0.41368260043557453, q_logIcentroid: 0.29360456021539394, r_fftIcentroid: 0.12895743121896747}
fit_report:
  converged: 1
  error_weighted: 1
  final_objective: 0.0021379440068604594
  fit_snr: 2.064803328046132
  good_fit: 1
  initial_objective: 0.0021379440068604594
  logI_weighted: 1
  q_range: [0.1, .inf]
  source_wavelength: 0.799898
noise:
  model: flat
  parameters:
    I0:
      bounds: [1.0e-12, .inf]
      constraint_expr: null
      fixed: 0
      value: 3.611150267701646e-10
precursor:
  form: guinier_porod
  parameters:
    D:
      bounds: [0.0, 4.0]
      constraint_expr: null
      fixed: 1
      value: 4.0
    I0:
      bounds: [0.0, .inf]
      constraint_expr: null
      fixed: 0
      value: 6.706024862904733
    rg:
      bounds: [0.1, .inf]
      constraint_expr: null
      fixed: 0
      value: 1.7898961959984505
  settings: {distribution: single}
  structure: diffuse
sample_metadata: {data_file: B_182C_0212154043_0001_dz_bgsub.dat, experiment_id: RxnB_201602,
  notes: '', sample_id: RxnB_201602_1455320455, source_wavelength: 0.799898, time: 1455320455.0}

File: batch_pd_nanoparticles/RxnB_201602/B_186C_0212154127_0001.yml
features: {I_fluctuation: 2.6682883554125083, Ilowq_over_Imean: 1.8948351287371366,
  Imax_over_Imean: 5.0851321656149135, Imax_sharpness: 1.1318675324639782, best_hump_qwidth: 0.11069950752035243,
  best_hump_qwidth_log: 0.002342645789635284, best_trough_qwidth: 0.07802795031734214,
  best_trough_qwidth_log: 0.03694082962056757, logI_fluctuation: 4.845552012446884,
  logI_max_over_std: 13.178533448613585, pearson_expq: -0.445143240552799, pearson_invexpq: 0.4925691813134476,
  pearson_q: -0.46869954710027717, pearson_q2: -0.38096490862815585, q_Icentroid: 0.27164442825024676,
  q_best_hump: 2.817593480738403, q_best_hump_log: -0.0012972650424445398, q_best_trough: 0.07378782177845877,
  q_best_trough_log: 0.07839631090424207, q_logIcentroid: 0.29513565395932717, r_fftIcentroid: 0.12370024788022806}
fit_report:
  converged: 1
  error_weighted: 1
  final_objective: 0.0019224743176943072
  fit_snr: 1.9821282078525473
  good_fit: 1
  initial_objective: 0.001922474322570838
  logI_weighted: 1
  q_range: [0.1, .inf]
  source_wavelength: 0.799898
noise:
  model: flat
  parameters:
    I0:
      bounds: [1.0e-12, .inf]
      constraint_expr: null
      fixed: 0
      value: 4.0945280499471437e-10
precursor:
  form: guinier_porod
  parameters:
    D:
      bounds: [0.0, 4.0]
      constraint_expr: null
      fixed: 1
      value: 4.0
    I0:
      bounds: [0.0, .inf]
      constraint_expr: null
      fixed: 0
      value: 6.598305667577049
    rg:
      bounds: [0.1, .inf]
      constraint_expr: null
      fixed: 0
      value: 1.581176074841642
  settings: {distribution: single}
  structure: diffuse
sample_metadata: {data_file: B_186C_0212154127_0001_dz_bgsub.dat, experiment_id: RxnB_201602,
  notes: '', sample_id: RxnB_201602_1455320499, source_wavelength: 0.799898, time: 1455320499.0}

File: batch_pd_nanoparticles/RxnB_201602/B_191C_0212154220_0001.yml
features: {I_fluctuation: 2.5430092685934187, Ilowq_over_Imean: 1.8810111321773046,
  Imax_over_Imean: 5.071188053030106, Imax_sharpness: 1.1713188602048537, best_hump_qwidth: 0.0012229061551743375,
  best_hump_qwidth_log: 0.0010376734179682562, best_trough_qwidth: 0.05953599350755949,
  best_trough_qwidth_log: 0.030377831412150755, logI_fluctuation: 4.487024149854675,
  logI_max_over_std: 13.428357898297167, pearson_expq: -0.47797054356288404, pearson_invexpq: 0.5245608807774557,
  pearson_q: -0.5012701042977175, pearson_q2: -0.41393910712822496, q_Icentroid: 0.27018793536561797,
  q_best_hump: -0.0008027752663539167, q_best_hump_log: 0.015949689649366328, q_best_trough: 0.10024971161443985,
  q_best_trough_log: 0.09822212954235601, q_logIcentroid: 0.29444802316904856, r_fftIcentroid: 0.12413333946698239}
fit_report:
  converged: 1
  error_weighted: 1
  final_objective: 0.00136175511660456
  fit_snr: 2.0846553246350394
  good_fit: 1
  initial_objective: 0.00136175511660456
  logI_weighted: 1
  q_range: [0.1, .inf]
  source_wavelength: 0.799898
noise:
  model: flat
  parameters:
    I0:
      bounds: [1.0e-12, .inf]
      constraint_expr: null
      fixed: 0
      value: 4.2266912192445716e-10
precursor:
  form: guinier_porod
  parameters:
    D:
      bounds: [0.0, 4.0]
      constraint_expr: null
      fixed: 1
      value: 4.0
    I0:
      bounds: [0.0, .inf]
      constraint_expr: null
      fixed: 0
      value: 7.216154197633044
    rg:
      bounds: [0.1, .inf]
      constraint_expr: null
      fixed: 0
      value: 1.727534720100703
  settings: {distribution: single}
  structure: diffuse
sample_metadata: {data_file: B_191C_0212154220_0001_dz_bgsub.dat, experiment_id: RxnB_201602,
  notes: '', sample_id: RxnB_201602_1455320551, source_wavelength: 0.799898, time: 1455320551.0}

File: batch_pd_nanoparticles/RxnB_201602/B_195C_0212154302_0001.yml
features: {I_fluctuation: 2.603047486254897, Ilowq_over_Imean: 1.807422327733512,
  Imax_over_Imean: 4.837943188750368, Imax_sharpness: 1.2132932995611834, best_hump_qwidth: 0.0020054343811316128,
  best_hump_qwidth_log: 0.001218447389273848, best_trough_qwidth: 0.03354001248696078,
  best_trough_qwidth_log: 0.021428054661923386, logI_fluctuation: 4.477606245262611,
  logI_max_over_std: 14.107506767455385, pearson_expq: -0.5091783613840353, pearson_invexpq: 0.5541025891065714,
  pearson_q: -0.5317506177557968, pearson_q2: -0.4461923183066006, q_Icentroid: 0.2718688546675883,
  q_best_hump: -0.01792768903347891, q_best_hump_log: 0.014375842115270987, q_best_trough: 0.08715123400281521,
  q_best_trough_log: 0.08716146449399043, q_logIcentroid: 0.29508757863352836, r_fftIcentroid: 0.12711952156563175}
fit_report:
  converged: 1
  error_weighted: 1
  final_objective: 0.0014185992995999898
  fit_snr: 2.367909752984223
  good_fit: 1
  initial_objective: 0.0014185992995999898
  logI_weighted: 1
  q_range: [0.1, .inf]
  source_wavelength: 0.799898
noise:
  model: flat
  parameters:
    I0:
      bounds: [1.0e-12, .inf]
      constraint_expr: null
      fixed: 0
      value: 4.3315051545533834e-10
precursor:
  form: guinier_porod
  parameters:
    D:
      bounds: [0.0, 4.0]
      constraint_expr: null
      fixed: 1
      value: 4.0
    I0:
      bounds: [0.0, .inf]
      constraint_expr: null
      fixed: 0
      value: 7.819386239588821
    rg:
      bounds: [0.1, .inf]
      constraint_expr: null
      fixed: 0
      value: 1.7555940415429832
  settings: {distribution: single}
  structure: diffuse
sample_metadata: {data_file: B_195C_0212154302_0001_dz_bgsub.dat, experiment_id: RxnB_201602,
  notes: '', sample_id: RxnB_201602_1455320593, source_wavelength: 0.799898, time: 1455320593.0}

File: batch_pd_nanoparticles/RxnB_201602/B_198C_0212154335_0001.yml
features: {I_fluctuation: 2.9658725166682514, Ilowq_over_Imean: 1.8890008796995919,
  Imax_over_Imean: 4.71191796745075, Imax_sharpness: 1.0764721611982961, best_hump_qwidth: 0.0005245491683335616,
  best_hump_qwidth_log: 0.0006860129508948507, best_trough_qwidth: 0.007452141586501886,
  best_trough_qwidth_log: 0.004307777619845973, logI_fluctuation: 5.729253089645181,
  logI_max_over_std: 12.165964072729485, pearson_expq: -0.46227263302938837, pearson_invexpq: 0.5087308027903112,
  pearson_q: -0.4854132765646646, pearson_q2: -0.3987372007382583, q_Icentroid: 0.27116864809011837,
  q_best_hump: 0.02155875195304946, q_best_hump_log: 0.024109636340464924, q_best_trough: 0.0872335848711947,
  q_best_trough_log: 0.087338790588388, q_logIcentroid: 0.29315103296290707, r_fftIcentroid: 0.11442881414301452}
fit_report:
  converged: 1
  error_weighted: 1
  final_objective: 0.003145455358728216
  fit_snr: 2.0557472983478875
  good_fit: 1
  initial_objective: 0.0031454553587282165
  logI_weighted: 1
  q_range: [0.1, .inf]
  source_wavelength: 0.799898
noise:
  model: flat
  parameters:
    I0:
      bounds: [1.0e-12, .inf]
      constraint_expr: null
      fixed: 0
      value: 5.284243043135461e-10
precursor:
  form: guinier_porod
  parameters:
    D:
      bounds: [0.0, 4.0]
      constraint_expr: null
      fixed: 1
      value: 4.0
    I0:
      bounds: [0.0, .inf]
      constraint_expr: null
      fixed: 0
      value: 5.741272224554449
    rg:
      bounds: [0.1, .inf]
      constraint_expr: null
      fixed: 0
      value: 1.6679691815840978
  settings: {distribution: single}
  structure: diffuse
sample_metadata: {data_file: B_198C_0212154335_0001_dz_bgsub.dat, experiment_id: RxnB_201602,
  notes: '', sample_id: RxnB_201602_1455320627, source_wavelength: 0.799898, time: 1455320627.0}

File: batch_pd_nanoparticles/RxnB_201602/B_203C_0212154438_0001.yml
features: {I_fluctuation: 2.754372992157828, Ilowq_over_Imean: 1.8140858903143375,
  Imax_over_Imean: 4.418570834676066, Imax_sharpness: 1.0542664901778378, best_hump_qwidth: 0.0009197925987674812,
  best_hump_qwidth_log: 0.0008808836338988997, best_trough_qwidth: 0.016973448127283824,
  best_trough_qwidth_log: 0.01131106497764124, logI_fluctuation: 4.875467006060445,
  logI_max_over_std: 13.426991179051706, pearson_expq: -0.5094911650592374, pearson_invexpq: 0.5566900778062289,
  pearson_q: -0.5332692216767918, pearson_q2: -0.44407476489298237, q_Icentroid: 0.2709584066911987,
  q_best_hump: 0.008742073298779907, q_best_hump_log: 0.01882242411786267, q_best_trough: 0.09738965538871316,
  q_best_trough_log: 0.09776938696408397, q_logIcentroid: 0.294256076161726, r_fftIcentroid: 0.1192334460763842}
fit_report:
  converged: 1
  error_weighted: 1
  final_objective: 0.0014945350139000046
  fit_snr: 2.3144862382659586
  good_fit: 1
  initial_objective: 0.0014945350139000239
  logI_weighted: 1
  q_range: [0.1, .inf]
  source_wavelength: 0.799898
noise:
  model: flat
  parameters:
    I0:
      bounds: [1.0e-12, .inf]
      constraint_expr: null
      fixed: 0
      value: 6.213648484632017e-10
precursor:
  form: guinier_porod
  parameters:
    D:
      bounds: [0.0, 4.0]
      constraint_expr: null
      fixed: 1
      value: 4.0
    I0:
      bounds: [0.0, .inf]
      constraint_expr: null
      fixed: 0
      value: 7.3784639636165235
    rg:
      bounds: [0.1, .inf]
      constraint_expr: null
      fixed: 0
      value: 1.7739243389418382
  settings: {distribution: single}
  structure: diffuse
sample_metadata: {data_file: B_203C_0212154438_0001_dz_bgsub.dat, experiment_id: RxnB_201602,
  notes: '', sample_id: RxnB_201602_1455320689, source_wavelength: 0.799898, time: 1455320689.0}

File: batch_pd_nanoparticles/RxnB_201602/B_205C_0212154525_0001.yml
features: {I_fluctuation: 2.991027841718321, Ilowq_over_Imean: 1.786434728130385,
  Imax_over_Imean: 3.965385275352251, Imax_sharpness: 1.1296496042795647, best_hump_qwidth: 0.00033148398340524784,
  best_hump_qwidth_log: 0.0004820415706459428, best_trough_qwidth: 0.007256892361685007,
  best_trough_qwidth_log: 0.0052242935889367575, logI_fluctuation: 4.9601733284726555,
  logI_max_over_std: 12.57448784890429, pearson_expq: -0.5823117823256954, pearson_invexpq: 0.6272310031433428,
  pearson_q: -0.6052500583440369, pearson_q2: -0.5176296113891383, q_Icentroid: 0.2683455483241821,
  q_best_hump: 0.023593402983614065, q_best_hump_log: 0.02492656555571504, q_best_trough: 0.09034422855859864,
  q_best_trough_log: 0.09049860665261103, q_logIcentroid: 0.29207177230089637, r_fftIcentroid: 0.12032097024916036}
fit_report:
  converged: 1
  error_weighted: 1
  final_objective: 0.0019319304641922741
  fit_snr: 2.610650925295098
  good_fit: 1
  initial_objective: 0.001931930464193532
  logI_weighted: 1
  q_range: [0.1, .inf]
  source_wavelength: 0.799898
noise:
  model: flat
  parameters:
    I0:
      bounds: [1.0e-12, .inf]
      constraint_expr: null
      fixed: 0
      value: 5.060550867241886e-10
precursor:
  form: guinier_porod
  parameters:
    D:
      bounds: [0.0, 4.0]
      constraint_expr: null
      fixed: 1
      value: 4.0
    I0:
      bounds: [0.0, .inf]
      constraint_expr: null
      fixed: 0
      value: 7.633827558409012
    rg:
      bounds: [0.1, .inf]
      constraint_expr: null
      fixed: 0
      value: 2.0164793662986127
  settings: {distribution: single}
  structure: diffuse
sample_metadata: {data_file: B_205C_0212154525_0001_dz_bgsub.dat, experiment_id: RxnB_201602,
  notes: '', sample_id: RxnB_201602_1455320736, source_wavelength: 0.799898, time: 1455320736.0}

File: batch_pd_nanoparticles/RxnB_201602/B_208C_0212154619_0001.yml
features: {I_fluctuation: 2.772044733848122, Ilowq_over_Imean: 1.9789972391651343,
  Imax_over_Imean: 4.890225649769851, Imax_sharpness: 1.1453236106028186, best_hump_qwidth: 0.000692631539568215,
  best_hump_qwidth_log: 0.000839854387201897, best_trough_qwidth: 0.008382756456728242,
  best_trough_qwidth_log: 0.005616031344588632, logI_fluctuation: 4.887019850895899,
  logI_max_over_std: 11.451368486073225, pearson_expq: -0.5525325896726808, pearson_invexpq: 0.6050159882902195,
  pearson_q: -0.5791032786115257, pearson_q2: -0.4802869799573299, q_Icentroid: 0.26186208515314174,
  q_best_hump: 0.01547343963852127, q_best_hump_log: 0.021212869261445555, q_best_trough: 0.08979164840272427,
  q_best_trough_log: 0.08983466365182766, q_logIcentroid: 0.28862877980043167, r_fftIcentroid: 0.12236936390288931}
fit_report:
  converged: 1
  error_weighted: 1
  final_objective: 0.002698442207063682
  fit_snr: 2.0288527985170624
  good_fit: 1
  initial_objective: 0.0026984422070666235
  logI_weighted: 1
  q_range: [0.1, .inf]
  source_wavelength: 0.799898
noise:
  model: flat
  parameters:
    I0:
      bounds: [1.0e-12, .inf]
      constraint_expr: null
      fixed: 0
      value: 6.634054416920776e-10
precursor:
  form: guinier_porod
  parameters:
    D:
      bounds: [0.0, 4.0]
      constraint_expr: null
      fixed: 1
      value: 4.0
    I0:
      bounds: [0.0, .inf]
      constraint_expr: null
      fixed: 0
      value: 6.5397220585562525
    rg:
      bounds: [0.1, .inf]
      constraint_expr: null
      fixed: 0
      value: 2.0002416392689786
  settings: {distribution: single}
  structure: diffuse
sample_metadata: {data_file: B_208C_0212154619_0001_dz_bgsub.dat, experiment_id: RxnB_201602,
  notes: '', sample_id: RxnB_201602_1455320790, source_wavelength: 0.799898, time: 1455320790.0}

File: batch_pd_nanoparticles/RxnB_201602/B_210C_0212154706_0001.yml
features: {I_fluctuation: 2.51445748066662, Ilowq_over_Imean: 2.0207239141379034,
  Imax_over_Imean: 4.532812167516534, Imax_sharpness: 1.1312646106919342, best_hump_qwidth: 0.0005275902652600455,
  best_hump_qwidth_log: 0.0007703169917070616, best_trough_qwidth: 0.015705676744701285,
  best_trough_qwidth_log: 0.01435458727379361, logI_fluctuation: 4.089564364481718,
  logI_max_over_std: 10.855464293945554, pearson_expq: -0.6308485853842711, pearson_invexpq: 0.6868667076917528,
  pearson_q: -0.6595487930419567, pearson_q2: -0.552884979042806, q_Icentroid: 0.2554721315586943,
  q_best_hump: 0.02000025759546359, q_best_hump_log: 0.023041529131341276, q_best_trough: 0.10463548034411232,
  q_best_trough_log: 0.10568470286807943, q_logIcentroid: 0.2867266428029537, r_fftIcentroid: 0.11929148627958876}
fit_report:
  converged: 1
  error_weighted: 1
  final_objective: 0.0015235521252672567
  fit_snr: 2.5418101206756183
  good_fit: 1
  initial_objective: 0.0015235521252682407
  logI_weighted: 1
  q_range: [0.1, .inf]
  source_wavelength: 0.799898
noise:
  model: flat
  parameters:
    I0:
      bounds: [1.0e-12, .inf]
      constraint_expr: null
      fixed: 0
      value: 1.0270673200807323e-12
particle:
  form: spherical
  parameters:
    I0:
      bounds: [0.0, .inf]
      constraint_expr: null
      fixed: 0
      value: 3.0729718840183136
    r:
      bounds: [0.1, .inf]
      constraint_expr: null
      fixed: 0
      value: 12.8882058728679
    sigma:
      bounds: [0.0, 2.0]
      constraint_expr: null
      fixed: 0
      value: 3.0102550563348984e-08
  settings: {distribution: r_normal, sampling_step: 0.05, sampling_width: 3.5}
  structure: diffuse
precursor:
  form: guinier_porod
  parameters:
    D:
      bounds: [0.0, 4.0]
      constraint_expr: null
      fixed: 1
      value: 4.0
    I0:
      bounds: [0.0, .inf]
      constraint_expr: null
      fixed: 0
      value: 7.096400317505351
    rg:
      bounds: [0.1, .inf]
      constraint_expr: null
      fixed: 0
      value: 1.855021791856454
  settings: {distribution: single}
  structure: diffuse
sample_metadata: {data_file: B_210C_0212154706_0001_dz_bgsub.dat, experiment_id: RxnB_201602,
  notes: '', sample_id: RxnB_201602_1455320837, source_wavelength: 0.799898, time: 1455320837.0}

File: batch_pd_nanoparticles/RxnB_201602/B_235C_0212155149_0001.yml
features: {I_fluctuation: 0.3270585142083152, Ilowq_over_Imean: 6.558560775381027,
  Imax_over_Imean: 7.86734192876222, Imax_sharpness: 1.0163630131720387, best_hump_qwidth: 0.013315879951451013,
  best_hump_qwidth_log: 0.07171241483034449, best_trough_qwidth: 0.11563777027432291,
  best_trough_qwidth_log: 0.007228013741776207, logI_fluctuation: 3.5844793346267596,
  logI_max_over_std: 2.7918395807852026, pearson_expq: -0.623387644944761, pearson_invexpq: 0.7097417059032631,
  pearson_q: -0.6671497478037622, pearson_q2: -0.5123727192918079, q_Icentroid: 0.07399860042269996,
  q_best_hump: 0.023548085344384184, q_best_hump_log: 0.02989055666478274, q_best_trough: 0.20370245442178364,
  q_best_trough_log: 0.20443532387103985, q_logIcentroid: 0.09375124467854697, r_fftIcentroid: 0.036683999674045877}
fit_report:
  converged: 1
  error_weighted: 1
  final_objective: 0.0018316253596451604
  fit_snr: 1.8210580453230163
  good_fit: 1
  initial_objective: 0.02290799089337846
  logI_weighted: 1
  q_range: [0.05, .inf]
  source_wavelength: 0.799898
noise:
  model: flat
  parameters:
    I0:
      bounds: [1.0e-12, .inf]
      constraint_expr: null
      fixed: 0
      value: 5.4191972923667286e-05
particle:
  form: spherical
  parameters:
    I0:
      bounds: [0.0, .inf]
      constraint_expr: null
      fixed: 0
      value: 442.4774484043565
    r:
      bounds: [0.1, .inf]
      constraint_expr: null
      fixed: 0
      value: 22.385035924175096
    sigma:
      bounds: [0.0, 2.0]
      constraint_expr: null
      fixed: 0
      value: 0.06068505487628251
  settings: {distribution: r_normal, sampling_step: 0.05, sampling_width: 3.5}
  structure: diffuse
precursor:
  form: guinier_porod
  parameters:
    D:
      bounds: [0.0, 4.0]
      constraint_expr: null
      fixed: 1
      value: 4.0
    I0:
      bounds: [0.0, .inf]
      constraint_expr: null
      fixed: 0
      value: 1.642046182050489
    rg:
      bounds: [0.1, .inf]
      constraint_expr: null
      fixed: 0
      value: 3.0648678574096095
  settings: {distribution: single}
  structure: diffuse
sample_metadata: {data_file: B_235C_0212155149_0001_dz_bgsub.dat, experiment_id: RxnB_201602,
  notes: '', sample_id: RxnB_201602_1455321121, source_wavelength: 0.799898, time: 1455321121.0}

File: batch_pd_nanoparticles/RxnB_201602/B_238C_0212155301_0001.yml
features: {I_fluctuation: 0.2564065255772396, Ilowq_over_Imean: 7.285787348466412,
  Imax_over_Imean: 9.06186124566409, Imax_sharpness: 1.0086718603586247, best_hump_qwidth: 0.011290088427343097,
  best_hump_qwidth_log: 0.07197322750396323, best_trough_qwidth: 0.08248247079698327,
  best_trough_qwidth_log: 0.003992838157127389, logI_fluctuation: 3.859946292635641,
  logI_max_over_std: 2.7599645853741874, pearson_expq: -0.5870145640154864, pearson_invexpq: 0.6733733555510829,
  pearson_q: -0.6305368263859868, pearson_q2: -0.4767999218299726, q_Icentroid: 0.06538775852760872,
  q_best_hump: 0.01840326047972851, q_best_hump_log: 0.025044812118454052, q_best_trough: 0.17837943842644396,
  q_best_trough_log: 0.1779291148853949, q_logIcentroid: 0.05762859805789781, r_fftIcentroid: 0.03773977085906029}
fit_report:
  converged: 1
  error_weighted: 1
  final_objective: 0.0012797641736371575
  fit_snr: 1.5324039074909355
  good_fit: 1
  initial_objective: 0.053009276991947255
  logI_weighted: 1
  q_range: [0.05, .inf]
  source_wavelength: 0.799898
noise:
  model: flat
  parameters:
    I0:
      bounds: [1.0e-12, .inf]
      constraint_expr: null
      fixed: 0
      value: 2.141455908566403e-05
particle:
  form: spherical
  parameters:
    I0:
      bounds: [0.0, .inf]
      constraint_expr: null
      fixed: 0
      value: 926.9319157901384
    r:
      bounds: [0.1, .inf]
      constraint_expr: null
      fixed: 0
      value: 25.255752767528314
    sigma:
      bounds: [0.0, 2.0]
      constraint_expr: null
      fixed: 0
      value: 0.058683781281139824
  settings: {distribution: r_normal, sampling_step: 0.05, sampling_width: 3.5}
  structure: diffuse
precursor:
  form: guinier_porod
  parameters:
    D:
      bounds: [0.0, 4.0]
      constraint_expr: null
      fixed: 1
      value: 4.0
    I0:
      bounds: [0.0, .inf]
      constraint_expr: null
      fixed: 0
      value: 0.8819716085130005
    rg:
      bounds: [0.1, .inf]
      constraint_expr: null
      fixed: 0
      value: 2.498243796468052
  settings: {distribution: single}
  structure: diffuse
sample_metadata: {data_file: B_238C_0212155301_0001_dz_bgsub.dat, experiment_id: RxnB_201602,
  notes: '', sample_id: RxnB_201602_1455321192, source_wavelength: 0.799898, time: 1455321192.0}

File: batch_pd_nanoparticles/RxnB_201602/B_240C_10min_0212160416_0001.yml
features: {I_fluctuation: 0.35447155840459704, Ilowq_over_Imean: 2.3541845432725115,
  Imax_over_Imean: 55.43341077083566, Imax_sharpness: 3.390074716313097, best_hump_qwidth: 0.0002812505412754318,
  best_hump_qwidth_log: 0.0015550123459485646, best_trough_qwidth: 0.021973457799973513,
  best_trough_qwidth_log: 0.0033885528216012323, logI_fluctuation: 3.790667917509889,
  logI_max_over_std: 3.769134273872613, pearson_expq: -0.28490683359148256, pearson_invexpq: 0.31346774339705774,
  pearson_q: -0.29997787533199244, pearson_q2: -0.24650115647631268, q_Icentroid: 0.09464631220801666,
  q_best_hump: 0.09701642168448132, q_best_hump_log: 0.0992135475600377, q_best_trough: 0.15806380076322887,
  q_best_trough_log: 0.16010703766920079, q_logIcentroid: 0.05744143194733486, r_fftIcentroid: 0.09684631838026919}
fit_report:
  converged: 1
  error_weighted: 1
  final_objective: 0.04581704866046057
  fit_snr: 1.9699524545515086
  good_fit: 1
  initial_objective: 0.06497867235840658
  logI_weighted: 1
  q_range: [0.03, .inf]
  source_wavelength: 0.799898
noise:
  model: flat
  parameters:
    I0:
      bounds: [1.0e-12, .inf]
      constraint_expr: null
      fixed: 0
      value: 0.47545787476782697
particle:
  form: spherical
  parameters:
    I0:
      bounds: [0.0, .inf]
      constraint_expr: null
      fixed: 0
      value: 177.19049746180775
    r:
      bounds: [0.1, .inf]
      constraint_expr: null
      fixed: 0
      value: 31.33849017521267
    sigma:
      bounds: [0.0, 2.0]
      constraint_expr: null
      fixed: 0
      value: 0.3333333345359447
  settings: {distribution: r_normal, sampling_step: 0.05, sampling_width: 3.5}
  structure: diffuse
precursor:
  form: guinier_porod
  parameters:
    D:
      bounds: [0.0, 4.0]
      constraint_expr: null
      fixed: 1
      value: 4.0
    I0:
      bounds: [0.0, .inf]
      constraint_expr: null
      fixed: 0
      value: 14.045146489622793
    rg:
      bounds: [0.1, .inf]
      constraint_expr: null
      fixed: 0
      value: 12.593934119693413
  settings: {distribution: single}
  structure: diffuse
sample_metadata: {data_file: B_240C_10min_0212160416_0001_dz_bgsub.dat, experiment_id: RxnB_201602,
  notes: '', sample_id: RxnB_201602_1455321868, source_wavelength: 0.799898, time: 1455321868.0}
superlattice:
  form: spherical
  parameters:
    I0:
      bounds: [0.0, .inf]
      constraint_expr: null
      fixed: 0
      value: 4.014220403836255e-05
    a:
      bounds: [0.1, .inf]
      constraint_expr: null
      fixed: 0
      value: 113.15452575835891
    hwhm_g:
      bounds: [1.0e-09, .inf]
      constraint_expr: null
      fixed: 0
      value: 0.0009159866008653372
    hwhm_l:
      bounds: [1.0e-09, .inf]
      constraint_expr: null
      fixed: 0
      value: 0.001821181861046628
    r:
      bounds: [0.1, .inf]
      constraint_expr: particle__r
      fixed: 0
      value: 31.33849017521267
  settings: {distribution: single, integration_mode: spherical, lattice: F_cubic,
    profile: voigt, q_max: 0.6, q_min: 0.0, space_group: Fm-3m, structure_factor_mode: radial,
    texture: random}
  structure: crystalline

File: batch_pd_nanoparticles/RxnB_201602/B_240C_15min_0212160917_0001.yml
features: {I_fluctuation: 0.3902874854057166, Ilowq_over_Imean: 1.9574151101490915,
  Imax_over_Imean: 58.53818089257005, Imax_sharpness: 3.347198652687029, best_hump_qwidth: 0.00027268685046833346,
  best_hump_qwidth_log: 0.001390050342405932, best_trough_qwidth: 0.08326440101142499,
  best_trough_qwidth_log: 0.061231117422222106, logI_fluctuation: 2.9369499747936456,
  logI_max_over_std: 3.918515417664485, pearson_expq: -0.2664570817551761, pearson_invexpq: 0.2924873309358374,
  pearson_q: -0.2802489124726975, pearson_q2: -0.23131144316937186, q_Icentroid: 0.09602462461440711,
  q_best_hump: 0.09555175435732924, q_best_hump_log: 0.09775022924707488, q_best_trough: 0.0039647266876028375,
  q_best_trough_log: 0.013851952109135812, q_logIcentroid: 0.0731392594182133, r_fftIcentroid: 0.09624730489870381}
fit_report:
  converged: 1
  error_weighted: 1
  final_objective: 0.05224599085665525
  fit_snr: 1.8320201421102678
  good_fit: 0
  initial_objective: 0.05934000416457908
  logI_weighted: 1
  q_range: [0.03, .inf]
  source_wavelength: 0.799898
noise:
  model: flat
  parameters:
    I0:
      bounds: [1.0e-12, .inf]
      constraint_expr: null
      fixed: 0
      value: 0.49029131788603075
particle:
  form: spherical
  parameters:
    I0:
      bounds: [0.0, .inf]
      constraint_expr: null
      fixed: 0
      value: 147.52181814316833
    r:
      bounds: [0.1, .inf]
      constraint_expr: null
      fixed: 0
      value: 32.01266450806482
    sigma:
      bounds: [0.0, 2.0]
      constraint_expr: null
      fixed: 0
      value: 0.4000751703613552
  settings: {distribution: r_normal, sampling_step: 0.05, sampling_width: 3.5}
  structure: diffuse
precursor:
  form: guinier_porod
  parameters:
    D:
      bounds: [0.0, 4.0]
      constraint_expr: null
      fixed: 1
      value: 4.0
    I0:
      bounds: [0.0, .inf]
      constraint_expr: null
      fixed: 0
      value: 12.927058144269624
    rg:
      bounds: [0.1, .inf]
      constraint_expr: null
      fixed: 0
      value: 12.027192253036207
  settings: {distribution: single}
  structure: diffuse
sample_metadata: {data_file: B_240C_15min_0212160917_0001_dz_bgsub.dat, experiment_id: RxnB_201602,
  notes: '', sample_id: RxnB_201602_1455322169, source_wavelength: 0.799898, time: 1455322169.0}
superlattice:
  form: spherical
  parameters:
    I0:
      bounds: [0.0, .inf]
      constraint_expr: null
      fixed: 0
      value: 4.27148581452208e-05
    a:
      bounds: [0.1, .inf]
      constraint_expr: null
      fixed: 0
      value: 114.99388177200366
    hwhm_g:
      bounds: [1.0e-09, .inf]
      constraint_expr: null
      fixed: 0
      value: 0.001202930364180177
    hwhm_l:
      bounds: [1.0e-09, .inf]
      constraint_expr: null
      fixed: 0
      value: 0.001697971574219026
    r:
      bounds: [0.1, .inf]
      constraint_expr: particle__r
      fixed: 0
      value: 32.01266450806482
  settings: {distribution: single, integration_mode: spherical, lattice: F_cubic,
    profile: voigt, q_max: 0.6, q_min: 0.0, space_group: Fm-3m, structure_factor_mode: radial,
    texture: random}
  structure: crystalline

File: batch_pd_nanoparticles/RxnB_201602/B_240C_2min_0212155628_0001.yml
features: {I_fluctuation: 0.33451767506105984, Ilowq_over_Imean: 4.087834835209713,
  Imax_over_Imean: 38.246500722145186, Imax_sharpness: 3.3391257724567027, best_hump_qwidth: 0.0008841396219706302,
  best_hump_qwidth_log: 0.001758610917696784, best_trough_qwidth: 0.06958704557713451,
  best_trough_qwidth_log: 0.01985563958743946, logI_fluctuation: 4.007342534861359,
  logI_max_over_std: 3.4989266018934786, pearson_expq: -0.3988598846590268, pearson_invexpq: 0.44467530087151214,
  pearson_q: -0.4225843553195398, pearson_q2: -0.3384941678022512, q_Icentroid: 0.0871988284675855,
  q_best_hump: 0.034279696436796125, q_best_hump_log: 0.0342923443025302, q_best_trough: 0.16547272584625178,
  q_best_trough_log: 0.17173179266257718, q_logIcentroid: 0.06243357687008252, r_fftIcentroid: 0.09886576836423128}
fit_report:
  converged: 1
  error_weighted: 1
  final_objective: 0.026913159640835748
  fit_snr: 2.1770190029509777
  good_fit: 1
  initial_objective: 0.038621146788199084
  logI_weighted: 1
  q_range: [0.03, .inf]
  source_wavelength: 0.799898
noise:
  model: flat
  parameters:
    I0:
      bounds: [1.0e-12, .inf]
      constraint_expr: null
      fixed: 0
      value: 0.0009164586603526148
particle:
  form: spherical
  parameters:
    I0:
      bounds: [0.0, .inf]
      constraint_expr: null
      fixed: 0
      value: 303.96031007517126
    r:
      bounds: [0.1, .inf]
      constraint_expr: null
      fixed: 0
      value: 28.968286183245155
    sigma:
      bounds: [0.0, 2.0]
      constraint_expr: null
      fixed: 0
      value: 0.13306179815203922
  settings: {distribution: r_normal, sampling_step: 0.05, sampling_width: 3.5}
  structure: diffuse
precursor:
  form: guinier_porod
  parameters:
    D:
      bounds: [0.0, 4.0]
      constraint_expr: null
      fixed: 1
      value: 4.0
    I0:
      bounds: [0.0, .inf]
      constraint_expr: null
      fixed: 0
      value: 2.793261418232314
    rg:
      bounds: [0.1, .inf]
      constraint_expr: null
      fixed: 0
      value: 4.138667802094884
  settings: {distribution: single}
  structure: diffuse
sample_metadata: {data_file: B_240C_2min_0212155628_0001_dz_bgsub.dat, experiment_id: RxnB_201602,
  notes: '', sample_id: RxnB_201602_1455321400, source_wavelength: 0.799898, time: 1455321400.0}
superlattice:
  form: spherical
  parameters:
    I0:
      bounds: [0.0, .inf]
      constraint_expr: null
      fixed: 0
      value: 2.686357712478049e-05
    a:
      bounds: [0.1, .inf]
      constraint_expr: null
      fixed: 0
      value: 107.01137898220549
    hwhm_g:
      bounds: [1.0e-09, .inf]
      constraint_expr: null
      fixed: 0
      value: 8.46973928847472e-06
    hwhm_l:
      bounds: [1.0e-09, .inf]
      constraint_expr: null
      fixed: 0
      value: 0.0020177834651936566
    r:
      bounds: [0.1, .inf]
      constraint_expr: particle__r
      fixed: 0
      value: 28.968286183245155
  settings: {distribution: single, integration_mode: spherical, lattice: F_cubic,
    profile: voigt, q_max: 0.6, q_min: 0.0, space_group: Fm-3m, structure_factor_mode: radial,
    texture: random}
  structure: crystalline
