Repository: slaclab/xrsdkit_modeling

xrsdkit modeling
----------------

This repository contains datasets from projects at SLAC/SSRL,
xrsdkit models trained on these datasets,
and notebooks for (re-)training and inspecting the models.

Usage
-----

It is expected that the user has installed a Python interpreter 
(preferably version 3.5 or greater),
and that the user has installed xrsdkit for that interpreter.
Follow the installation instructions in the xrsdkit documentation, 
`here <https://xrsdkit.readthedocs.io/en/latest/>`_.

Usage is summarized in the step-by-step instructions below.
For examples and details, see the notebooks.

File: batch_pd_nanoparticles/RxnB_201602/B_240C_6min_0212160018_0001.yml
features: {I_fluctuation: 0.17284073271937078, Ilowq_over_Imean: 2.9406227598160797,
  Imax_over_Imean: 46.920877493829074, Imax_sharpness: 3.201316533806816, best_hump_qwidth: 1.4175791233712138,
  best_hump_qwidth_log: 8.510413656691007e-05, best_trough_qwidth: 1.4175791233712138,
  best_trough_qwidth_log: 8.510413656691007e-05, logI_fluctuation: 0.9418064757996704,
  logI_max_over_std: 2.90452518001758, pearson_expq: -0.31521655954743877, pearson_invexpq: 0.34829538195422505,
  pearson_q: -0.33255674066233254, pearson_q2: -0.27105077626367, q_Icentroid: 0.09238927885357472,
  q_best_hump: 0.5859218803336073, q_best_hump_log: 0.5886855492394802, q_best_trough: 0.5859218803336073,
  q_best_trough_log: 0.5886855492394802, q_logIcentroid: 0.045899254860124084, r_fftIcentroid: 0.09869695895357745}
fit_report:
  converged: 1
  error_weighted: 1
  final_objective: 0.037190769786915163
  fit_snr: 2.0826242567544
  good_fit: 1
  initial_objective: 0.04926672605328563
  logI_weighted: 1
  q_range: [0.03, .inf]
  source_wavelength: 0.799898
noise:
  model: flat
  parameters:
    I0:
      bounds: [1.0e-12, .inf]
      constraint_expr: null
      fixed: 0
      value: 0.5384348067478996
particle:
  form: spherical
  parameters:
    I0:
      bounds: [0.0, .inf]
      constraint_expr: null
      fixed: 0
      value: 203.01533586977536
    r:
      bounds: [0.1, .inf]
      constraint_expr: null
      fixed: 0
      value: 30.602417706809643
    sigma:
      bounds: [0.0, 2.0]
      constraint_expr: null
      fixed: 0
      value: 0.2693037732908692
  settings: {distribution: r_normal, sampling_step: 0.05, sampling_width: 3.5}
  structure: diffuse
precursor:
  form: guinier_porod
  parameters:
    D:
      bounds: [0.0, 4.0]
      constraint_expr: null
      fixed: 1
      value: 4.0
    I0:
      bounds: [0.0, .inf]
      constraint_expr: null
      fixed: 0
      value: 24.62862075690986
    rg:
      bounds: [0.1, .inf]
      constraint_expr: null
      fixed: 0
      value: 15.868412813197798
  settings: {distribution: single}
  structure: diffuse
sample_metadata: {data_file: B_240C_6min_0212160018_0001_dz_bgsub.dat, experiment_id: RxnB_201602,
  notes: '', sample_id: RxnB_201602_1455321630, source_wavelength: 0.799898, time: 1455321630.0}
superlattice:
  form: spherical
  parameters:
    I0:
      bounds: [0.0, .inf]
      constraint_expr: null
      fixed: 0
      value: 3.5873975378075684e-05
    a:
      bounds: [0.1, .inf]
      constraint_expr: null
      fixed: 0
      value: 110.9570657633753
    hwhm_g:
      bounds: [1.0e-09, .inf]
      constraint_expr: null
      fixed: 0
      value: 0.00042256759788739107
    hwhm_l:
      bounds: [1.0e-09, .inf]
      constraint_expr: null
      fixed: 0
      value: 0.0019382800860484606
    r:
      bounds: [0.1, .inf]
      constraint_expr: particle__r
      fixed: 0
      value: 30.602417706809643
  settings: {distribution: single, integration_mode: spherical, lattice: F_cubic,
    profile: voigt, q_max: 0.6, q_min: 0.0, space_group: Fm-3m, structure_factor_mode: radial,
    texture: random}
  structure: crystalline

File: batch_pd_nanoparticles/RxnB_201602/B_240C_9min_0212160317_0001.yml
features: {I_fluctuation: 0.19212946369694595, Ilowq_over_Imean: 2.468445336350963,
  Imax_over_Imean: 52.787365548755, Imax_sharpness: 3.296881091278018, best_hump_qwidth: 0.0002866878519947506,
  best_hump_qwidth_log: 0.0017026865192760847, best_trough_qwidth: 0.022244945275875422,
  best_trough_qwidth_log: 0.0034389839231945317, logI_fluctuation: 3.6588520139353005,
  logI_max_over_std: 3.5526948732252657, pearson_expq: -0.29012564994377155, pearson_invexpq: 0.3194492583871144,
  pearson_q: -0.3055802314968005, pearson_q2: -0.2507450869544285, q_Icentroid: 0.09382203401445678,
  q_best_hump: 0.09721109656703938, q_best_hump_log: 0.09946002511783156, q_best_trough: 0.15910614918627075,
  q_best_trough_log: 0.16100978563222085, q_logIcentroid: 0.012909163443491104, r_fftIcentroid: 0.09683596692710145}
fit_report:
  converged: 1
  error_weighted: 1
  final_objective: 0.04442459157635702
  fit_snr: 2.0003986692933355
  good_fit: 1
  initial_objective: 0.06426395445035539
  logI_weighted: 1
  q_range: [0.03, .inf]
  source_wavelength: 0.799898
noise:
  model: flat
  parameters:
    I0:
      bounds: [1.0e-12, .inf]
      constraint_expr: null
      fixed: 0
      value: 0.41522043086615856
particle:
  form: spherical
  parameters:
    I0:
      bounds: [0.0, .inf]
      constraint_expr: null
      fixed: 0
      value: 173.91981410587954
    r:
      bounds: [0.1, .inf]
      constraint_expr: null
      fixed: 0
      value: 31.198315775755745
    sigma:
      bounds: [0.0, 2.0]
      constraint_expr: null
      fixed: 0
      value: 0.3278688527067304
  settings: {distribution: r_normal, sampling_step: 0.05, sampling_width: 3.5}
  structure: diffuse
precursor:
  form: guinier_porod
  parameters:
    D:
      bounds: [0.0, 4.0]
      constraint_expr: null
      fixed: 1
      value: 4.0
    I0:
      bounds: [0.0, .inf]
      constraint_expr: null
      fixed: 0
      value: 18.338703632300916
    rg:
      bounds: [0.1, .inf]
      constraint_expr: null
      fixed: 0
      value: 14.278765530904915
  settings: {distribution: single}
  structure: diffuse
sample_metadata: {data_file: B_240C_9min_0212160317_0001_dz_bgsub.dat, experiment_id: RxnB_201602,
  notes: '', sample_id: RxnB_201602_1455321809, source_wavelength: 0.799898, time: 1455321809.0}
superlattice:
  form: spherical
  parameters:
    I0:
      bounds: [0.0, .inf]
      constraint_expr: null
      fixed: 0
      value: 3.813403883734523e-05
    a:
      bounds: [0.1, .inf]
      constraint_expr: null
      fixed: 0
      value: 112.68603227624014
    hwhm_g:
      bounds: [1.0e-09, .inf]
      constraint_expr: null
      fixed: 0
      value: 0.0008165663734173156
    hwhm_l:
      bounds: [1.0e-09, .inf]
      constraint_expr: null
      fixed: 0
      value: 0.0018473794452670278
    r:
      bounds: [0.1, .inf]
      constraint_expr: particle__r
      fixed: 0
      value: 31.198315775755745
  settings: {distribution: single, integration_mode: spherical, lattice: F_cubic,
    profile: voigt, q_max: 0.6, q_min: 0.0, space_group: Fm-3m, structure_factor_mode: radial,
    texture: random}
  structure: crystalline

File: batch_pd_nanoparticles/RxnB_201602/B_40C_0212144955_0001.yml
features: {I_fluctuation: 1.7035751618292683, Ilowq_over_Imean: 2.541211231676465,
  Imax_over_Imean: 4.888650018400494, Imax_sharpness: 1.0221775007629441, best_hump_qwidth: 0.0003123025886477642,
  best_hump_qwidth_log: 0.001092356147195523, best_trough_qwidth: 0.13088099020353142,
  best_trough_qwidth_log: 0.2131129404740339, logI_fluctuation: 1.9090969418710573,
  logI_max_over_std: 5.877966969308349, pearson_expq: -0.8356358981899815, pearson_invexpq: 0.8766772113876223,
  pearson_q: -0.8582508536152121, pearson_q2: -0.7696095615195717, q_Icentroid: 0.19248421242387864,
  q_best_hump: 0.027487111942680553, q_best_hump_log: 0.027643345112939033, q_best_trough: 0.10278751087160146,
  q_best_trough_log: 0.10245191051382338, q_logIcentroid: 0.26372967745333287, r_fftIcentroid: 0.09564050882035098}
fit_report:
  converged: 1
  error_weighted: 1
  final_objective: 0.0032707603888942104
  fit_snr: 2.3985545376892294
  good_fit: 1
  initial_objective: 1.4880791344559703
  logI_weighted: 1
  q_range: [0.1, .inf]
  source_wavelength: 0.799898
noise:
  model: flat
  parameters:
    I0:
      bounds: [1.0e-12, .inf]
      constraint_expr: null
      fixed: 0
      value: 3.708979246890813
precursor:
  form: guinier_porod
  parameters:
    D:
      bounds: [0.0, 4.0]
      constraint_expr: null
      fixed: 1
      value: 4.0
    I0:
      bounds: [0.0, .inf]
      constraint_expr: null
      fixed: 0
      value: 42.06394098005484
    rg:
      bounds: [0.1, .inf]
      constraint_expr: null
      fixed: 0
      value: 5.964999353810271
  settings: {distribution: single}
  structure: diffuse
sample_metadata: {data_file: B_40C_0212144955_0001_dz_bgsub.dat, experiment_id: RxnB_201602,
  notes: '', sample_id: RxnB_201602_1455317421, source_wavelength: 0.799898, time: 1455317421.0}

File: batch_pd_nanoparticles/RxnB_201602/B_60C_10min_0212150314_0001.yml
features: {I_fluctuation: 1.6631858620776094, Ilowq_over_Imean: 2.572617650722969,
  Imax_over_Imean: 5.858429506700336, Imax_sharpness: 1.109505057666895, best_hump_qwidth: 0.0003354975295864866,
  best_hump_qwidth_log: 0.0009589030648601833, best_trough_qwidth: 0.062430680371044,
  best_trough_qwidth_log: 0.06376696149341965, logI_fluctuation: 2.0655557407044407,
  logI_max_over_std: 7.942166714332847, pearson_expq: -0.6986743216244027, pearson_invexpq: 0.742334255990762,
  pearson_q: -0.7215631122780908, pearson_q2: -0.6326630516143678, q_Icentroid: 0.2142453814409334,
  q_best_hump: 0.025717306814411423, q_best_hump_log: 0.02624066934831698, q_best_trough: 0.099357392623447,
  q_best_trough_log: 0.09928014516103661, q_logIcentroid: 0.27606243361946464, r_fftIcentroid: 0.10177383388472537}
fit_report:
  converged: 1
  error_weighted: 1
  final_objective: 0.0019087401813230138
  fit_snr: 1.4903815236807432
  good_fit: 1
  initial_objective: 2.9742131737543662
  logI_weighted: 1
  q_range: [0.1, .inf]
  source_wavelength: 0.799898
noise:
  model: flat
  parameters:
    I0:
      bounds: [1.0e-12, .inf]
      constraint_expr: null
      fixed: 0
      value: 2.7851021936825675
precursor:
  form: guinier_porod
  parameters:
    D:
      bounds: [0.0, 4.0]
      constraint_expr: null
      fixed: 1
      value: 4.0
    I0:
      bounds: [0.0, .inf]
      constraint_expr: null
      fixed: 0
      value: 23.00603372002871
    rg:
      bounds: [0.1, .inf]
      constraint_expr: null
      fixed: 0
      value: 4.268218016292516
  settings: {distribution: single}
  structure: diffuse
sample_metadata: {data_file: B_60C_10min_0212150314_0001_dz_bgsub.dat, experiment_id: RxnB_201602,
  notes: '', sample_id: RxnB_201602_1455318221, source_wavelength: 0.799898, time: 1455318221.0}

File: batch_pd_nanoparticles/RxnB_201602/B_60C_10min_0212150314_0002.yml
features: {I_fluctuation: 1.6226301888811903, Ilowq_over_Imean: 2.6011841252240577,
  Imax_over_Imean: 6.096785411784258, Imax_sharpness: 1.117709082288771, best_hump_qwidth: 0.00033732587171150514,
  best_hump_qwidth_log: 0.0009615790794437288, best_trough_qwidth: 0.06309010405826242,
  best_trough_qwidth_log: 0.06254229882802924, logI_fluctuation: 2.1533426086279492,
  logI_max_over_std: 7.858339633300429, pearson_expq: -0.6908715865633225, pearson_invexpq: 0.7346258851954748,
  pearson_q: -0.713771448012487, pearson_q2: -0.6249413720451737, q_Icentroid: 0.21294670720618666,
  q_best_hump: 0.025324525845556445, q_best_hump_log: 0.02595816163029735, q_best_trough: 0.10445661665051845,
  q_best_trough_log: 0.10407914287194375, q_logIcentroid: 0.2752473815025817, r_fftIcentroid: 0.10136986020116788}
fit_report:
  converged: 1
  error_weighted: 1
  final_objective: 0.0021739037037593733
  fit_snr: 1.4326960283215175
  good_fit: 1
  initial_objective: 2.9753258409444
  logI_weighted: 1
  q_range: [0.1, .inf]
  source_wavelength: 0.799898
noise:
  model: flat
  parameters:
    I0:
      bounds: [1.0e-12, .inf]
      constraint_expr: null
      fixed: 0
      value: 2.4396301654232024
precursor:
  form: guinier_porod
  parameters:
    D:
      bounds: [0.0, 4.0]
      constraint_expr: null
      fixed: 1
      value: 4.0
    I0:
      bounds: [0.0, .inf]
      constraint_expr: null
      fixed: 0
      value: 22.799847185694286
    rg:
      bounds: [0.1, .inf]
      constraint_expr: null
      fixed: 0
      value: 4.229877144823684
  settings: {distribution: single}
  structure: diffuse
sample_metadata: {data_file: B_60C_10min_0212150314_0002_dz_bgsub.dat, experiment_id: RxnB_201602,
  notes: '', sample_id: RxnB_201602_1455318248, source_wavelength: 0.799898, time: 1455318248.0}

File: batch_pd_nanoparticles/RxnB_201602/B_60C_15min_0212151024_0001.yml
features: {I_fluctuation: 1.6484812446212966, Ilowq_over_Imean: 2.561252633241515,
  Imax_over_Imean: 6.1797036725348065, Imax_sharpness: 1.1400967461978417, best_hump_qwidth: 0.00033642792535702536,
  best_hump_qwidth_log: 0.0008952723301484865, best_trough_qwidth: 0.06906982701596345,
  best_trough_qwidth_log: 0.07306824157247717, logI_fluctuation: 2.0894283000265057,
  logI_max_over_std: 8.071603313998931, pearson_expq: -0.6940276855717677, pearson_invexpq: 0.7371410999201522,
  pearson_q: -0.7166160115221277, pearson_q2: -0.6287164762450701, q_Icentroid: 0.21510074672313023,
  q_best_hump: 0.024944695999483235, q_best_hump_log: 0.025824017456184678, q_best_trough: 0.11334189426169508,
  q_best_trough_log: 0.11405834277721094, q_logIcentroid: 0.27626565726674335, r_fftIcentroid: 0.10220042753291261}
fit_report:
  converged: 1
  error_weighted: 1
  final_objective: 0.001999225903229273
  fit_snr: 1.4774117919654846
  good_fit: 1
  initial_objective: 3.007146941399225
  logI_weighted: 1
  q_range: [0.1, .inf]
  source_wavelength: 0.799898
noise:
  model: flat
  parameters:
    I0:
      bounds: [1.0e-12, .inf]
      constraint_expr: null
      fixed: 0
      value: 2.369955189561389
precursor:
  form: guinier_porod
  parameters:
    D:
      bounds: [0.0, 4.0]
      constraint_expr: null
      fixed: 1
      value: 4.0
    I0:
      bounds: [0.0, .inf]
      constraint_expr: null
      fixed: 0
      value: 22.821316933055613
    rg:
      bounds: [0.1, .inf]
      constraint_expr: null
      fixed: 0
      value: 4.141726611266267
  settings: {distribution: single}
  structure: diffuse
sample_metadata: {data_file: B_60C_15min_0212151024_0001_dz_bgsub.dat, experiment_id: RxnB_201602,
  notes: '', sample_id: RxnB_201602_1455318651, source_wavelength: 0.799898, time: 1455318651.0}

File: batch_pd_nanoparticles/RxnB_201602/B_60C_20min_0212151626_0001.yml
features: {I_fluctuation: 1.8439727526338248, Ilowq_over_Imean: 2.5161450019989773,
  Imax_over_Imean: 5.958182084621953, Imax_sharpness: 1.1376689240091156, best_hump_qwidth: 0.0002981635266760648,
  best_hump_qwidth_log: 0.0007823896308405751, best_trough_qwidth: 0.028611806683607438,
  best_trough_qwidth_log: 0.028523889186205097, logI_fluctuation: 2.377800052424288,
  logI_max_over_std: 8.543180999034501, pearson_expq: -0.6836251229885815, pearson_invexpq: 0.7273100649056774,
  pearson_q: -0.7064540006316736, pearson_q2: -0.6179384251191695, q_Icentroid: 0.2186201348934335,
  q_best_hump: 0.025749138882243727, q_best_hump_log: 0.026354424512859576, q_best_trough: 0.09851542046840941,
  q_best_trough_log: 0.09868516322751889, q_logIcentroid: 0.27899498825840086, r_fftIcentroid: 0.10279600946359775}
fit_report:
  converged: 1
  error_weighted: 1
  final_objective: 0.0018608868951711828
  fit_snr: 1.5008791627579596
  good_fit: 1
  initial_objective: 2.806771221082655
  logI_weighted: 1
  q_range: [0.1, .inf]
  source_wavelength: 0.799898
noise:
  model: flat
  parameters:
    I0:
      bounds: [1.0e-12, .inf]
      constraint_expr: null
      fixed: 0
      value: 3.417145901659615
precursor:
  form: guinier_porod
  parameters:
    D:
      bounds: [0.0, 4.0]
      constraint_expr: null
      fixed: 1
      value: 4.0
    I0:
      bounds: [0.0, .inf]
      constraint_expr: null
      fixed: 0
      value: 22.745934313844995
    rg:
      bounds: [0.1, .inf]
      constraint_expr: null
      fixed: 0
      value: 4.192152735135032
  settings: {distribution: single}
  structure: diffuse
sample_metadata: {data_file: B_60C_20min_0212151626_0001_dz_bgsub.dat, experiment_id: RxnB_201602,
  notes: '', sample_id: RxnB_201602_1455319013, source_wavelength: 0.799898, time: 1455319013.0}

File: batch_pd_nanoparticles/RxnB_201602/B_60C_30min_0212152343_0001.yml
features: {I_fluctuation: 1.7977018931858002, Ilowq_over_Imean: 2.56550277650426,
  Imax_over_Imean: 6.20544231936035, Imax_sharpness: 1.1438201578056986, best_hump_qwidth: 0.0003482495600309707,
  best_hump_qwidth_log: 0.0009236740431702061, best_trough_qwidth: 0.01791602293990442,
  best_trough_qwidth_log: 0.017775715914921785, logI_fluctuation: 2.222705797979846,
  logI_max_over_std: 8.1133736020394, pearson_expq: -0.6877334045916631, pearson_invexpq: 0.7310091637215719,
  pearson_q: -0.7103665851469589, pearson_q2: -0.6223872038087265, q_Icentroid: 0.2154766007159848,
  q_best_hump: 0.024822872279832375, q_best_hump_log: 0.025725767970229796, q_best_trough: 0.09249068020674864,
  q_best_trough_log: 0.09241294215844295, q_logIcentroid: 0.2764751687422073, r_fftIcentroid: 0.10415866392161544}
fit_report:
  converged: 1
  error_weighted: 1
  final_objective: 0.0021306646318727607
  fit_snr: 1.4566887637524062
  good_fit: 1
  initial_objective: 3.015686886453218
  logI_weighted: 1
  q_range: [0.1, .inf]
  source_wavelength: 0.799898
noise:
  model: flat
  parameters:
    I0:
      bounds: [1.0e-12, .inf]
      constraint_expr: null
      fixed: 0
      value: 2.3177638788287003
precursor:
  form: guinier_porod
  parameters:
    D:
      bounds: [0.0, 4.0]
      constraint_expr: null
      fixed: 1
      value: 4.0
    I0:
      bounds: [0.0, .inf]
      constraint_expr: null
      fixed: 0
      value: 22.499129559515303
    rg:
      bounds: [0.1, .inf]
      constraint_expr: null
      fixed: 0
      value: 4.109868570345122
  settings: {distribution: single}
  structure: diffuse
sample_metadata: {data_file: B_60C_30min_0212152343_0001_dz_bgsub.dat, experiment_id: RxnB_201602,
  notes: '', sample_id: RxnB_201602_1455319450, source_wavelength: 0.799898, time: 1455319450.0}

File: batch_pd_nanoparticles/RxnB_201602/B_60C_30min_0212152343_0002.yml
features: {I_fluctuation: 1.7532779801685319, Ilowq_over_Imean: 2.5971331093579573,
  Imax_over_Imean: 5.962546765853824, Imax_sharpness: 1.1258366555818942, best_hump_qwidth: 0.0002962225555024597,
  best_hump_qwidth_log: 0.0008432821531274771, best_trough_qwidth: 0.03343380858321686,
  best_trough_qwidth_log: 0.03474866111404439, logI_fluctuation: 2.246118823649707,
  logI_max_over_std: 7.812208380062101, pearson_expq: -0.6943056145844743, pearson_invexpq: 0.7380197217783282,
  pearson_q: -0.7171772283726947, pearson_q2: -0.6283149907831451, q_Icentroid: 0.2137311834047216,
  q_best_hump: 0.025965058253266893, q_best_hump_log: 0.026446489246203242, q_best_trough: 0.1011811686348301,
  q_best_trough_log: 0.1012883496263493, q_logIcentroid: 0.27511639726777587, r_fftIcentroid: 0.10105883800198961}
fit_report:
  converged: 1
  error_weighted: 1
  final_objective: 0.0022537373138861237
  fit_snr: 1.4456192714761398
  good_fit: 1
  initial_objective: 3.0723845663485743
  logI_weighted: 1
  q_range: [0.1, .inf]
  source_wavelength: 0.799898
noise:
  model: flat
  parameters:
    I0:
      bounds: [1.0e-12, .inf]
      constraint_expr: null
      fixed: 0
      value: 1.9442872819764063
precursor:
  form: guinier_porod
  parameters:
    D:
      bounds: [0.0, 4.0]
      constraint_expr: null
      fixed: 1
      value: 4.0
    I0:
      bounds: [0.0, .inf]
      constraint_expr: null
      fixed: 0
      value: 22.22188304411144
    rg:
      bounds: [0.1, .inf]
      constraint_expr: null
      fixed: 0
      value: 4.094160562339588
  settings: {distribution: single}
  structure: diffuse
sample_metadata: {data_file: B_60C_30min_0212152343_0002_dz_bgsub.dat, experiment_id: RxnB_201602,
  notes: '', sample_id: RxnB_201602_1455319476, source_wavelength: 0.799898, time: 1455319476.0}

File: batch_pd_nanoparticles/RxnB_201602/B_60C_5min_0212145928_0002.yml
features: {I_fluctuation: 1.6900093505007425, Ilowq_over_Imean: 2.5619518008114093,
  Imax_over_Imean: 5.765632399126674, Imax_sharpness: 1.1113681254856063, best_hump_qwidth: 0.00026619248262885697,
  best_hump_qwidth_log: 0.000757029043511862, best_trough_qwidth: 0.033618369378061314,
  best_trough_qwidth_log: 0.034996337801931954, logI_fluctuation: 2.110143615012308,
  logI_max_over_std: 7.925764148434721, pearson_expq: -0.6977896077438628, pearson_invexpq: 0.7409642615694972,
  pearson_q: -0.7204407944156407, pearson_q2: -0.6323366654627041, q_Icentroid: 0.21451598893882812,
  q_best_hump: 0.02656474277582893, q_best_hump_log: 0.026925580822626194, q_best_trough: 0.09770547832354379,
  q_best_trough_log: 0.09776740625835045, q_logIcentroid: 0.27612474966633727, r_fftIcentroid: 0.09966880963399297}
fit_report:
  converged: 1
  error_weighted: 1
  final_objective: 0.0019474922213006654
  fit_snr: 1.4931005052563797
  good_fit: 1
  initial_objective: 2.9713663028578887
  logI_weighted: 1
  q_range: [0.1, .inf]
  source_wavelength: 0.799898
noise:
  model: flat
  parameters:
    I0:
      bounds: [1.0e-12, .inf]
      constraint_expr: null
      fixed: 0
      value: 2.7310470595369125
precursor:
  form: guinier_porod
  parameters:
    D:
      bounds: [0.0, 4.0]
      constraint_expr: null
      fixed: 1
      value: 4.0
    I0:
      bounds: [0.0, .inf]
      constraint_expr: null
      fixed: 0
      value: 23.116375043184643
    rg:
      bounds: [0.1, .inf]
      constraint_expr: null
      fixed: 0
      value: 4.252498630240542
  settings: {distribution: single}
  structure: diffuse
sample_metadata: {data_file: B_60C_5min_0212145928_0002_dz_bgsub.dat, experiment_id: RxnB_201602,
  notes: '', sample_id: RxnB_201602_1455318021, source_wavelength: 0.799898, time: 1455318021.0}

File: batch_pd_nanoparticles/RxnB_201602/B_65C_0212153106_0001.yml
features: {I_fluctuation: 1.69114473246241, Ilowq_over_Imean: 2.466521560493806, Imax_over_Imean: 5.8132227107980246,
  Imax_sharpness: 1.1315488549313675, best_hump_qwidth: 0.0003265720352822708, best_hump_qwidth_log: 0.0008152422896745907,
  best_trough_qwidth: 0.02250401158242841, best_trough_qwidth_log: 0.02066443804893591,
  logI_fluctuation: 2.223629621623793, logI_max_over_std: 9.111627631566556, pearson_expq: -0.6752218194121322,
  pearson_invexpq: 0.7191323987695833, pearson_q: -0.6981034219941015, pearson_q2: -0.609468917675534,
  q_Icentroid: 0.22332505725951593, q_best_hump: 0.025199400627165414, q_best_hump_log: 0.025911163236684187,
  q_best_trough: 0.09515788174153703, q_best_trough_log: 0.09502226548289769, q_logIcentroid: 0.2816370306749557,
  r_fftIcentroid: 0.10479923164234888}
fit_report:
  converged: 1
  error_weighted: 1
  final_objective: 0.0014440504423391552
  fit_snr: 1.5412448997281325
  good_fit: 1
  initial_objective: 2.729437580184158
  logI_weighted: 1
  q_range: [0.1, .inf]
  source_wavelength: 0.799898
noise:
  model: flat
  parameters:
    I0:
      bounds: [1.0e-12, .inf]
      constraint_expr: null
      fixed: 0
      value: 3.77235361548372
precursor:
  form: guinier_porod
  parameters:
    D:
      bounds: [0.0, 4.0]
      constraint_expr: null
      fixed: 1
      value: 4.0
    I0:
      bounds: [0.0, .inf]
      constraint_expr: null
      fixed: 0
      value: 22.254638811554038
    rg:
      bounds: [0.1, .inf]
      constraint_expr: null
      fixed: 0
      value: 4.037289308071009
  settings: {distribution: single}
  structure: diffuse
sample_metadata: {data_file: B_65C_0212153106_0001_dz_bgsub.dat, experiment_id: RxnB_201602,
  notes: '', sample_id: RxnB_201602_1455319892, source_wavelength: 0.799898, time: 1455319892.0}

File: batch_pd_nanoparticles/RxnB_201602/B_80_C_0212153218_0001.yml
features: {I_fluctuation: 2.141323223177024, Ilowq_over_Imean: 2.7975849295151067,
  Imax_over_Imean: 7.345844916437179, Imax_sharpness: 1.124937431771858, best_hump_qwidth: 0.0003624483153257671,
  best_hump_qwidth_log: 0.0010005805947105745, best_trough_qwidth: 0.02079516447872797,
  best_trough_qwidth_log: 0.01897911131766412, logI_fluctuation: 3.1655951797961723,
  logI_max_over_std: 6.698700637345039, pearson_expq: -0.6358632344465938, pearson_invexpq: 0.6811734784027036,
  pearson_q: -0.6592796678721496, pearson_q2: -0.5695307411150492, q_Icentroid: 0.20835151054630074,
  q_best_hump: 0.023888859088300296, q_best_hump_log: 0.02507195657671807, q_best_trough: 0.09066957056667704,
  q_best_trough_log: 0.09057594160476007, q_logIcentroid: 0.2605270783156043, r_fftIcentroid: 0.10270322644923041}
fit_report:
  converged: 1
  error_weighted: 1
  final_objective: 0.003697751421865351
  fit_snr: 1.1455996570517064
  good_fit: 1
  initial_objective: 2.3166411007114664
  logI_weighted: 1
  q_range: [0.1, .inf]
  source_wavelength: 0.799898
noise:
  model: flat
  parameters:
    I0:
      bounds: [1.0e-12, .inf]
      constraint_expr: null
      fixed: 0
      value: 0.621386360720456
precursor:
  form: guinier_porod
  parameters:
    D:
      bounds: [0.0, 4.0]
      constraint_expr: null
      fixed: 1
      value: 4.0
    I0:
      bounds: [0.0, .inf]
      constraint_expr: null
      fixed: 0
      value: 11.1530552427699
    rg:
      bounds: [0.1, .inf]
      constraint_expr: null
      fixed: 0
      value: 3.985313471826894
  settings: {distribution: single}
  structure: diffuse
sample_metadata: {data_file: B_80_C_0212153218_0001_dz_bgsub.dat, experiment_id: RxnB_201602,
  notes: '', sample_id: RxnB_201602_1455319954, source_wavelength: 0.799898, time: 1455319954.0}
