Repository: slaclab/xrsdkit_modeling

xrsdkit modeling
----------------

This repository contains datasets from projects at SLAC/SSRL,
xrsdkit models trained on these datasets,
and notebooks for (re-)training and inspecting the models.

Usage
-----

It is expected that the user has installed a Python interpreter 
(preferably version 3.5 or greater),
and that the user has installed xrsdkit for that interpreter.
Follow the installation instructions in the xrsdkit documentation, 
`here <https://xrsdkit.readthedocs.io/en/latest/>`_.

Usage is summarized in the step-by-step instructions below.
For examples and details, see the notebooks.

Step 1: Download this Repository
================================

Download this repository through the GitHub interface,
or clone it with git clone. ::

    $ git clone https://github.com/slaclab/flowreactor_modeling.git 

Optionally, activate your virtual environment 
(presume it is named "xrsdkit"),
and move into the repository root directory. ::

    $ workon xrsdkit 
    $ cd xrsdkit_modeling

Step 2a (optional): Add/update dataset
======================================

Add or augment existing datasets 
with xrsdkit-processed results (yml files).
The dataset directory contains one or more subdirectories,
where each subdirectory consolidates xrsdkit results for one experiment. 
One experiment consists of one or more samples,
and one sample is represented by exactly one yml file.

Step 2b (optional): Update the model configuration 
==================================================

The model configuration file defines what kind of model is trained
for each estimator in the xrsdkit model set,
as well as any choices that can be made in training the model
(e.g. feature selection, hyperparameter selction, and performance metrics to optimize).
To use xrsdkit defaults, do not provide a model configuration file.
If this file is left in place, it will be found during the next step,
and any applicable configurations will be carried over into the new models.

Step 3a: Train Models
=====================

Use python train_models.py to call on xrsdkit 
to train its models from data in the dataset directory.
This will save the trained model parameters and training metrics
in the modeling_data directory.
This overwrites the default models 
that are originally included in modeling_data.
This also overwrites the model configuration file model_config.yml.

    python train_models.py

Step 3b (optional): Update the model configuration (again)
==========================================================

The training process will generate a model configuration file,
which will be saved in the model output directory.
Edit the file with any text editor to select 
whatever model types and training metrics
are appropriate for the project at hand.

After editing the configuration, 
re-train the models in the new configuration.

Step 4: Load Models
===================

The trained model parameters are saved in a tree of files
in the model output directory.
Each model presents a text file that describes its training results,
and a pickle file that can be used to rebuild the model itself. 
You can load these models into xrsdkit at runtime. ::

    >>> import xrsdkit 
    >>> xrsdkit.load_models('path/to/modeling/dir')

After this, the models will be used whenever xrsdkit.predict is called. ::

    >>> import numpy as np
    >>> q_I = np.loadtxt('path/to/1d/scattering/pattern.dat')
    >>> feats = xrsdkit.profile_1d_pattern(q_I[:,0],q_I[:,1])
    >>> preds = xrsdkit.predict(feats)
    >>> xsys = xrsdkit.build_system_from_predictions(preds) 
    >>> xfig = xrsdkit.plot_xrsd_fit(xsys,q_I[:,0],q_I[:,1])

File: batch_pd_nanoparticles/RxnE_201602/E_110C_0213201710_0001.yml
features: {I_fluctuation: 3.9107349549266943, Ilowq_over_Imean: 2.611514482197119,
  Imax_over_Imean: 6.445686758433147, Imax_sharpness: 1.141446916118092, best_hump_qwidth: 0.00014618129215161453,
  best_hump_qwidth_log: 0.00029797054228805734, best_trough_qwidth: 0.0071192716243173955,
  best_trough_qwidth_log: 0.004469936554254898, logI_fluctuation: 7.236975544339886,
  logI_max_over_std: 5.643224032986985, pearson_expq: -0.5417647841226149, pearson_invexpq: 0.5803142619656073,
  pearson_q: -0.5611827270493941, pearson_q2: -0.48484917015923734, q_Icentroid: 0.23465703152652828,
  q_best_hump: 0.032165026877426506, q_best_hump_log: 0.032831420284831325, q_best_trough: 0.09055846466065115,
  q_best_trough_log: 0.09054623438191872, q_logIcentroid: 0.22598782333444428, r_fftIcentroid: 0.10621707447373152}
fit_report:
  converged: 1
  error_weighted: 1
  final_objective: 0.020841671409410612
  fit_snr: 1.194994622534274
  good_fit: 1
  initial_objective: 0.051003543074089774
  logI_weighted: 1
  q_range: [0.1, .inf]
  source_wavelength: 0.799898
noise:
  model: flat
  parameters:
    I0:
      bounds: [1.0e-12, .inf]
      constraint_expr: null
      fixed: 0
      value: 1.6078482989456688e-10
precursor:
  form: guinier_porod
  parameters:
    D:
      bounds: [0.0, 4.0]
      constraint_expr: null
      fixed: 1
      value: 4.0
    I0:
      bounds: [0.0, .inf]
      constraint_expr: null
      fixed: 0
      value: 2.904865373216609
    rg:
      bounds: [0.1, .inf]
      constraint_expr: null
      fixed: 0
      value: 2.799819094184642
  settings: {distribution: single}
  structure: diffuse
sample_metadata: {data_file: E_110C_0213201710_0001_dz_bgsub.dat, experiment_id: RxnE_201602,
  notes: '', sample_id: RxnE_201602_1455423442, source_wavelength: 0.799898, time: 1455423442.0}

File: batch_pd_nanoparticles/RxnE_201602/E_160C_0213201839_0001.yml
features: {I_fluctuation: 4.722979241180723, Ilowq_over_Imean: 1.5369325955123354,
  Imax_over_Imean: 2.9165262401885954, Imax_sharpness: 1.0993799677974045, best_hump_qwidth: 0.00024033957245095378,
  best_hump_qwidth_log: 0.0002602024126278474, best_trough_qwidth: 0.024176258744880712,
  best_trough_qwidth_log: 0.021552039332934297, logI_fluctuation: 5.736088823515665,
  logI_max_over_std: 11.49438202998053, pearson_expq: -0.5278527196189657, pearson_invexpq: 0.546786973513424,
  pearson_q: -0.5373417242515357, pearson_q2: -0.4925960950369531, q_Icentroid: 0.28410857657609073,
  q_best_hump: 0.034451422251247976, q_best_hump_log: 0.03579786477943775, q_best_trough: 0.12304147451695849,
  q_best_trough_log: 0.12821358416405176, q_logIcentroid: 0.2946398373315982, r_fftIcentroid: 0.12987580530946286}
fit_report:
  converged: 1
  error_weighted: 1
  final_objective: 0.00592760849755869
  fit_snr: 3.737307712364428
  good_fit: 1
  initial_objective: 0.19454292881934904
  logI_weighted: 1
  q_range: [0.1, .inf]
  source_wavelength: 0.799898
noise:
  model: flat
  parameters:
    I0:
      bounds: [1.0e-12, .inf]
      constraint_expr: null
      fixed: 0
      value: 2.9510272003818727e-10
precursor:
  form: guinier_porod
  parameters:
    D:
      bounds: [0.0, 4.0]
      constraint_expr: null
      fixed: 1
      value: 4.0
    I0:
      bounds: [0.0, .inf]
      constraint_expr: null
      fixed: 0
      value: 4.7441216384910625
    rg:
      bounds: [0.1, .inf]
      constraint_expr: null
      fixed: 0
      value: 1.6606410613210452
  settings: {distribution: single}
  structure: diffuse
sample_metadata: {data_file: E_160C_0213201839_0001_dz_bgsub.dat, experiment_id: RxnE_201602,
  notes: '', sample_id: RxnE_201602_1455423531, source_wavelength: 0.799898, time: 1455423531.0}

File: batch_pd_nanoparticles/RxnE_201602/E_170C_0213201858_0001.yml
features: {I_fluctuation: 4.419292703026627, Ilowq_over_Imean: 2.3788984443708427,
  Imax_over_Imean: 5.924157571733364, Imax_sharpness: 1.16917690185986, best_hump_qwidth: 0.00016257948626530958,
  best_hump_qwidth_log: 0.00029992324627006744, best_trough_qwidth: 0.005197862552691388,
  best_trough_qwidth_log: 0.003201269925233712, logI_fluctuation: 7.705501711125208,
  logI_max_over_std: 5.471781566794655, pearson_expq: -0.5427898278044619, pearson_invexpq: 0.5722644133209244,
  pearson_q: -0.5575016071218104, pearson_q2: -0.4955787414464979, q_Icentroid: 0.24663867877177398,
  q_best_hump: 0.03222721295728265, q_best_hump_log: 0.03338204198959177, q_best_trough: 0.09355620423341099,
  q_best_trough_log: 0.09354565080149613, q_logIcentroid: 0.2313139108023585, r_fftIcentroid: 0.10994628278475221}
fit_report:
  converged: 1
  error_weighted: 1
  final_objective: 0.03278608997213917
  fit_snr: 1.4804116340570903
  good_fit: 1
  initial_objective: 0.5498418275669189
  logI_weighted: 1
  q_range: [0.1, .inf]
  source_wavelength: 0.799898
noise:
  model: flat
  parameters:
    I0:
      bounds: [1.0e-12, .inf]
      constraint_expr: null
      fixed: 0
      value: 3.128725056811277e-10
precursor:
  form: guinier_porod
  parameters:
    D:
      bounds: [0.0, 4.0]
      constraint_expr: null
      fixed: 1
      value: 4.0
    I0:
      bounds: [0.0, .inf]
      constraint_expr: null
      fixed: 0
      value: 2.7277464291270466
    rg:
      bounds: [0.1, .inf]
      constraint_expr: null
      fixed: 0
      value: 2.580857805760616
  settings: {distribution: single}
  structure: diffuse
sample_metadata: {data_file: E_170C_0213201858_0001_dz_bgsub.dat, experiment_id: RxnE_201602,
  notes: '', sample_id: RxnE_201602_1455423550, source_wavelength: 0.799898, time: 1455423550.0}

File: batch_pd_nanoparticles/RxnE_201602/E_180C_0213201919_0001.yml
features: {I_fluctuation: 5.143967966434783, Ilowq_over_Imean: 2.149430572951654,
  Imax_over_Imean: 5.068198434900725, Imax_sharpness: 1.184250375455482, best_hump_qwidth: 0.0001764495871915773,
  best_hump_qwidth_log: 0.00032407731809930507, best_trough_qwidth: 0.009182244487391182,
  best_trough_qwidth_log: 0.004921629648782826, logI_fluctuation: 8.356665383733247,
  logI_max_over_std: 6.889144240905507, pearson_expq: -0.5073227972734456, pearson_invexpq: 0.5378315856441406,
  pearson_q: -0.5224659719666934, pearson_q2: -0.45990611702033796, q_Icentroid: 0.25892584253589845,
  q_best_hump: 0.03175918717832332, q_best_hump_log: 0.0323867009784104, q_best_trough: 0.10128322329453623,
  q_best_trough_log: 0.10105353258516245, q_logIcentroid: 0.2625783643017341, r_fftIcentroid: 0.12692837003702032}
fit_report:
  converged: 1
  error_weighted: 1
  final_objective: 0.021311795504247836
  fit_snr: 1.7104333886282501
  good_fit: 1
  initial_objective: 0.049121680947167484
  logI_weighted: 1
  q_range: [0.1, .inf]
  source_wavelength: 0.799898
noise:
  model: flat
  parameters:
    I0:
      bounds: [1.0e-12, .inf]
      constraint_expr: null
      fixed: 0
      value: 3.497394596152503e-10
precursor:
  form: guinier_porod
  parameters:
    D:
      bounds: [0.0, 4.0]
      constraint_expr: null
      fixed: 1
      value: 4.0
    I0:
      bounds: [0.0, .inf]
      constraint_expr: null
      fixed: 0
      value: 3.010389443744228
    rg:
      bounds: [0.1, .inf]
      constraint_expr: null
      fixed: 0
      value: 2.277207855925593
  settings: {distribution: single}
  structure: diffuse
sample_metadata: {data_file: E_180C_0213201919_0001_dz_bgsub.dat, experiment_id: RxnE_201602,
  notes: '', sample_id: RxnE_201602_1455423570, source_wavelength: 0.799898, time: 1455423570.0}

File: batch_pd_nanoparticles/RxnE_201602/E_200C_0213202008_0001.yml
features: {I_fluctuation: 3.916212517813608, Ilowq_over_Imean: 2.072788646211099,
  Imax_over_Imean: 5.75229384965629, Imax_sharpness: 1.2278051652027973, best_hump_qwidth: 0.00014541973979030439,
  best_hump_qwidth_log: 0.00017720354811572627, best_trough_qwidth: 0.0030449324913061912,
  best_trough_qwidth_log: 0.001980747816137722, logI_fluctuation: 5.975715007771859,
  logI_max_over_std: 8.722942537101618, pearson_expq: -0.5089588198854144, pearson_invexpq: 0.5436349343235574,
  pearson_q: -0.5262843211539784, pearson_q2: -0.4570394847374331, q_Icentroid: 0.26191003981555505,
  q_best_hump: 0.031151798738885683, q_best_hump_log: 0.032879429828589046, q_best_trough: 0.09359786234797826,
  q_best_trough_log: 0.09347406098012742, q_logIcentroid: 0.27867520582159666, r_fftIcentroid: 0.12990899059501207}
fit_report:
  converged: 1
  error_weighted: 1
  final_objective: 0.011184665285173038
  fit_snr: 1.8173489890003711
  good_fit: 1
  initial_objective: 0.0994310930446276
  logI_weighted: 1
  q_range: [0.1, .inf]
  source_wavelength: 0.799898
noise:
  model: flat
  parameters:
    I0:
      bounds: [1.0e-12, .inf]
      constraint_expr: null
      fixed: 0
      value: 3.833110495676806e-10
precursor:
  form: guinier_porod
  parameters:
    D:
      bounds: [0.0, 4.0]
      constraint_expr: null
      fixed: 1
      value: 4.0
    I0:
      bounds: [0.0, .inf]
      constraint_expr: null
      fixed: 0
      value: 4.000547242000064
    rg:
      bounds: [0.1, .inf]
      constraint_expr: null
      fixed: 0
      value: 2.1368229412886235
  settings: {distribution: single}
  structure: diffuse
sample_metadata: {data_file: E_200C_0213202008_0001_dz_bgsub.dat, experiment_id: RxnE_201602,
  notes: '', sample_id: RxnE_201602_1455423619, source_wavelength: 0.799898, time: 1455423619.0}

File: batch_pd_nanoparticles/RxnE_201602/E_218C_0213202052_0001.yml
features: {I_fluctuation: 4.238784969964234, Ilowq_over_Imean: 2.927492573526016,
  Imax_over_Imean: 8.074963624065406, Imax_sharpness: 1.2217874559219202, best_hump_qwidth: 0.00014748471178744287,
  best_hump_qwidth_log: 0.0003582387665933231, best_trough_qwidth: 0.013188047896499225,
  best_trough_qwidth_log: 0.003883991258364092, logI_fluctuation: 7.728197263973663,
  logI_max_over_std: 5.3003085104536405, pearson_expq: -0.41513502325093177, pearson_invexpq: 0.45456943384978504,
  pearson_q: -0.43433812948382056, pearson_q2: -0.36017894582246923, q_Icentroid: 0.2403215573313274,
  q_best_hump: 0.03133035767276876, q_best_hump_log: 0.03192040056178136, q_best_trough: 0.07902557210826369,
  q_best_trough_log: 0.08035670832499062, q_logIcentroid: 0.22764098150028075, r_fftIcentroid: 0.11413786781814396}
fit_report:
  converged: 1
  error_weighted: 1
  final_objective: 0.027737197336170163
  fit_snr: 0.7998550840352097
  good_fit: 1
  initial_objective: 0.36183418472586304
  logI_weighted: 1
  q_range: [0.1, .inf]
  source_wavelength: 0.799898
noise:
  model: flat
  parameters:
    I0:
      bounds: [1.0e-12, .inf]
      constraint_expr: null
      fixed: 0
      value: 3.7839742450529457e-10
precursor:
  form: guinier_porod
  parameters:
    D:
      bounds: [0.0, 4.0]
      constraint_expr: null
      fixed: 1
      value: 4.0
    I0:
      bounds: [0.0, .inf]
      constraint_expr: null
      fixed: 0
      value: 4.099893057527495
    r_hard:
      bounds: [0.1, .inf]
      constraint_expr: null
      fixed: 0
      value: 6.661548311501985
    rg:
      bounds: [0.1, .inf]
      constraint_expr: null
      fixed: 0
      value: 3.769587948638122
    v_fraction:
      bounds: [0.01, 0.7405]
      constraint_expr: null
      fixed: 0
      value: 0.13339283520696285
  settings: {distribution: single, interaction: hard_spheres}
  structure: disordered
sample_metadata: {data_file: E_218C_0213202052_0001_dz_bgsub.dat, experiment_id: RxnE_201602,
  notes: '', sample_id: RxnE_201602_1455423664, source_wavelength: 0.799898, time: 1455423664.0}

File: batch_pd_nanoparticles/RxnE_201602/E_245C_0213202213_0001.yml
features: {I_fluctuation: 0.4973835437066982, Ilowq_over_Imean: 4.630198189808521,
  Imax_over_Imean: 6.702271575337914, Imax_sharpness: 1.0397244660168903, best_hump_qwidth: 0.0008906314036854574,
  best_hump_qwidth_log: 0.0045190731487675965, best_trough_qwidth: 0.3268897343657247,
  best_trough_qwidth_log: 0.008996233975871981, logI_fluctuation: 3.5188596606452585,
  logI_max_over_std: 2.7293477641786734, pearson_expq: -0.7531115290161405, pearson_invexpq: 0.8333861917308928,
  pearson_q: -0.7946848315458088, pearson_q2: -0.6458926767195589, q_Icentroid: 0.105530689643296,
  q_best_hump: 0.03596150796395026, q_best_hump_log: 0.03661374916109894, q_best_trough: 0.5623221373301683,
  q_best_trough_log: 0.5608351283798232, q_logIcentroid: 0.1193896319815001, r_fftIcentroid: 0.0647906663395909}
fit_report:
  converged: 1
  error_weighted: 1
  final_objective: 0.001788586229017832
  fit_snr: 3.477578931735871
  good_fit: 1
  initial_objective: 0.0018575049245313294
  logI_weighted: 1
  q_range: [0.05, .inf]
  source_wavelength: 0.799898
noise:
  model: flat
  parameters:
    I0:
      bounds: [1.0e-12, .inf]
      constraint_expr: null
      fixed: 0
      value: 8.62723559258427e-10
particle:
  form: spherical
  parameters:
    I0:
      bounds: [0.0, .inf]
      constraint_expr: null
      fixed: 0
      value: 84.67632143929713
    r:
      bounds: [0.1, .inf]
      constraint_expr: null
      fixed: 0
      value: 13.028749523643183
    sigma:
      bounds: [0.0, 2.0]
      constraint_expr: null
      fixed: 0
      value: 0.16406557625175833
  settings: {distribution: r_normal, sampling_step: 0.05, sampling_width: 3.5}
  structure: diffuse
precursor:
  form: guinier_porod
  parameters:
    D:
      bounds: [0.0, 4.0]
      constraint_expr: null
      fixed: 1
      value: 4.0
    I0:
      bounds: [0.0, .inf]
      constraint_expr: null
      fixed: 0
      value: 16.416332743953213
    r_hard:
      bounds: [0.1, .inf]
      constraint_expr: null
      fixed: 0
      value: 6.475181715802438
    rg:
      bounds: [0.1, .inf]
      constraint_expr: null
      fixed: 0
      value: 6.992603853173601
    v_fraction:
      bounds: [0.01, 0.7405]
      constraint_expr: null
      fixed: 0
      value: 0.2755530990708988
  settings: {distribution: single, interaction: hard_spheres}
  structure: disordered
sample_metadata: {data_file: E_245C_0213202213_0001_dz_bgsub.dat, experiment_id: RxnE_201602,
  notes: '', sample_id: RxnE_201602_1455423745, source_wavelength: 0.799898, time: 1455423745.0}

File: batch_pd_nanoparticles/RxnE_201602/E_250C_0213202234_0001.yml
features: {I_fluctuation: 0.2299129539403094, Ilowq_over_Imean: 4.921920747664618,
  Imax_over_Imean: 6.039312706179235, Imax_sharpness: 1.0243593995008446, best_hump_qwidth: 0.6168113249181072,
  best_hump_qwidth_log: 0.003642560081862235, best_trough_qwidth: 0.5909302890874485,
  best_trough_qwidth_log: 0.005383812133928453, logI_fluctuation: 3.457716815586477,
  logI_max_over_std: 2.4777183718283404, pearson_expq: -0.7339461188443733, pearson_invexpq: 0.8158634414129602,
  pearson_q: -0.776305984818202, pearson_q2: -0.6254197007093903, q_Icentroid: 0.09344615541236631,
  q_best_hump: 0.5832697014225956, q_best_hump_log: 0.5833416869875567, q_best_trough: 0.5743706835516454,
  q_best_trough_log: 0.5735990945431938, q_logIcentroid: 0.09673211252024026, r_fftIcentroid: 0.05115024244189568}
fit_report:
  converged: 1
  error_weighted: 1
  final_objective: 0.0009243008121947986
  fit_snr: 3.4782769709183987
  good_fit: 1
  initial_objective: 0.14145541055658556
  logI_weighted: 1
  q_range: [0.05, .inf]
  source_wavelength: 0.799898
noise:
  model: flat
  parameters:
    I0:
      bounds: [1.0e-12, .inf]
      constraint_expr: null
      fixed: 0
      value: 1.1899902174761223e-09
particle:
  form: spherical
  parameters:
    I0:
      bounds: [0.0, .inf]
      constraint_expr: null
      fixed: 0
      value: 237.03061310893014
    r:
      bounds: [0.1, .inf]
      constraint_expr: null
      fixed: 0
      value: 14.731844204676056
    sigma:
      bounds: [0.0, 2.0]
      constraint_expr: null
      fixed: 0
      value: 0.13731065788626418
  settings: {distribution: r_normal, sampling_step: 0.05, sampling_width: 3.5}
  structure: diffuse
precursor:
  form: guinier_porod
  parameters:
    D:
      bounds: [0.0, 4.0]
      constraint_expr: null
      fixed: 1
      value: 4.0
    I0:
      bounds: [0.0, .inf]
      constraint_expr: null
      fixed: 0
      value: 11.223904795242401
    r_hard:
      bounds: [0.1, .inf]
      constraint_expr: null
      fixed: 0
      value: 6.836347096924351
    rg:
      bounds: [0.1, .inf]
      constraint_expr: null
      fixed: 0
      value: 7.267018446854159
    v_fraction:
      bounds: [0.01, 0.7405]
      constraint_expr: null
      fixed: 0
      value: 0.2779781200394488
  settings: {distribution: single, interaction: hard_spheres}
  structure: disordered
sample_metadata: {data_file: E_250C_0213202234_0001_dz_bgsub.dat, experiment_id: RxnE_201602,
  notes: '', sample_id: RxnE_201602_1455423766, source_wavelength: 0.799898, time: 1455423766.0}

File: batch_pd_nanoparticles/RxnE_201602/E_256C_0213202253_0001.yml
features: {I_fluctuation: 0.20160652608537086, Ilowq_over_Imean: 5.19627570368623,
  Imax_over_Imean: 6.141852161106123, Imax_sharpness: 1.0273219217914114, best_hump_qwidth: 0.018741625710185866,
  best_hump_qwidth_log: 0.10846162183353197, best_trough_qwidth: 0.19182985781195316,
  best_trough_qwidth_log: 0.012909277365961277, logI_fluctuation: 2.6797440686882283,
  logI_max_over_std: 2.6776907763277116, pearson_expq: -0.7125953519365658, pearson_invexpq: 0.7960925160744562,
  pearson_q: -0.7556023130675731, pearson_q2: -0.602807198901068, q_Icentroid: 0.08827955291851726,
  q_best_hump: 0.03467620103403912, q_best_hump_log: 0.03775150825982321, q_best_trough: 0.2718016521239958,
  q_best_trough_log: 0.27205759308080363, q_logIcentroid: 0.1312441102353045, r_fftIcentroid: 0.04873051845640986}
fit_report:
  converged: 1
  error_weighted: 1
  final_objective: 0.0005554521100451214
  fit_snr: 2.9456736406099115
  good_fit: 1
  initial_objective: 0.222300319571711
  logI_weighted: 1
  q_range: [0.05, .inf]
  source_wavelength: 0.799898
noise:
  model: flat
  parameters:
    I0:
      bounds: [1.0e-12, .inf]
      constraint_expr: null
      fixed: 0
      value: 6.094896809472061e-10
particle:
  form: spherical
  parameters:
    I0:
      bounds: [0.0, .inf]
      constraint_expr: null
      fixed: 0
      value: 419.0884602287414
    r:
      bounds: [0.1, .inf]
      constraint_expr: null
      fixed: 0
      value: 16.122481393193674
    sigma:
      bounds: [0.0, 2.0]
      constraint_expr: null
      fixed: 0
      value: 0.11379753998768005
  settings: {distribution: r_normal, sampling_step: 0.05, sampling_width: 3.5}
  structure: diffuse
precursor:
  form: guinier_porod
  parameters:
    D:
      bounds: [0.0, 4.0]
      constraint_expr: null
      fixed: 1
      value: 4.0
    I0:
      bounds: [0.0, .inf]
      constraint_expr: null
      fixed: 0
      value: 8.765915264650387
    r_hard:
      bounds: [0.1, .inf]
      constraint_expr: null
      fixed: 0
      value: 6.125016356411458
    rg:
      bounds: [0.1, .inf]
      constraint_expr: null
      fixed: 0
      value: 6.382442163305999
    v_fraction:
      bounds: [0.01, 0.7405]
      constraint_expr: null
      fixed: 0
      value: 0.27234303414475747
  settings: {distribution: single, interaction: hard_spheres}
  structure: disordered
sample_metadata: {data_file: E_256C_0213202253_0001_dz_bgsub.dat, experiment_id: RxnE_201602,
  notes: '', sample_id: RxnE_201602_1455423784, source_wavelength: 0.799898, time: 1455423784.0}

File: batch_pd_nanoparticles/RxnE_201602/E_264C_0213202345_0001.yml
features: {I_fluctuation: 0.1716842900907945, Ilowq_over_Imean: 5.668680944426767,
  Imax_over_Imean: 6.574071768809171, Imax_sharpness: 1.0089998418264396, best_hump_qwidth: 0.013715052132589329,
  best_hump_qwidth_log: 0.09367494600586622, best_trough_qwidth: 0.16771594062628412,
  best_trough_qwidth_log: 0.007746763665933053, logI_fluctuation: 2.71713285732599,
  logI_max_over_std: 2.6048476747697795, pearson_expq: -0.6820697542943364, pearson_invexpq: 0.767333039689398,
  pearson_q: -0.725731407311139, pearson_q2: -0.570999541481783, q_Icentroid: 0.08056212694999301,
  q_best_hump: 0.037579077601900546, q_best_hump_log: 0.03984283722840659, q_best_trough: 0.2466378333482653,
  q_best_trough_log: 0.24652199174453585, q_logIcentroid: 0.11365969173881092, r_fftIcentroid: 0.047075815099335346}
fit_report:
  converged: 1
  error_weighted: 1
  final_objective: 0.0011497271186637693
  fit_snr: 2.517564600312057
  good_fit: 1
  initial_objective: 0.0011497271187306765
  logI_weighted: 1
  q_range: [0.03, .inf]
  source_wavelength: 0.799898
noise:
  model: flat
  parameters:
    I0:
      bounds: [1.0e-12, .inf]
      constraint_expr: null
      fixed: 0
      value: 0.256316849230377
particle:
  form: spherical
  parameters:
    I0:
      bounds: [0.0, .inf]
      constraint_expr: null
      fixed: 0
      value: 807.9419445613453
    r:
      bounds: [0.1, .inf]
      constraint_expr: null
      fixed: 0
      value: 17.96390817402362
    sigma:
      bounds: [0.0, 2.0]
      constraint_expr: null
      fixed: 0
      value: 0.08888649941588267
  settings: {distribution: r_normal, sampling_step: 0.05, sampling_width: 3.5}
  structure: diffuse
sample_metadata: {data_file: E_264C_0213202345_0001_dz_bgsub.dat, experiment_id: RxnE_201602,
  notes: '', sample_id: RxnE_201602_1455423837, source_wavelength: 0.799898, time: 1455423837.0}

File: batch_pd_nanoparticles/RxnE_201602/E_270C_0213202445_0001.yml
features: {I_fluctuation: 0.14624336924128978, Ilowq_over_Imean: 5.816621625615732,
  Imax_over_Imean: 6.74724993198532, Imax_sharpness: 1.0059317582120473, best_hump_qwidth: 0.013664565019044375,
  best_hump_qwidth_log: 0.0930282949938896, best_trough_qwidth: 0.17656442278377696,
  best_trough_qwidth_log: 0.007216576923071748, logI_fluctuation: 2.794943960185032,
  logI_max_over_std: 2.6269012464779546, pearson_expq: -0.6727386605046958, pearson_invexpq: 0.7583878420447532,
  pearson_q: -0.7165229765674088, pearson_q2: -0.5614448945551465, q_Icentroid: 0.07866915270921364,
  q_best_hump: 0.03557044292106082, q_best_hump_log: 0.03852752832390621, q_best_trough: 0.23961862020634658,
  q_best_trough_log: 0.23931494907937312, q_logIcentroid: 0.11311672037609556, r_fftIcentroid: 0.046528632337944235}
fit_report:
  converged: 1
  error_weighted: 1
  final_objective: 0.001282738109448546
  fit_snr: 2.3960502628577522
  good_fit: 1
  initial_objective: 0.0012827381094542602
  logI_weighted: 1
  q_range: [0.03, .inf]
  source_wavelength: 0.799898
noise:
  model: flat
  parameters:
    I0:
      bounds: [1.0e-12, .inf]
      constraint_expr: null
      fixed: 0
      value: 0.22749531735203166
particle:
  form: spherical
  parameters:
    I0:
      bounds: [0.0, .inf]
      constraint_expr: null
      fixed: 0
      value: 951.4239270635516
    r:
      bounds: [0.1, .inf]
      constraint_expr: null
      fixed: 0
      value: 18.5899428547087
    sigma:
      bounds: [0.0, 2.0]
      constraint_expr: null
      fixed: 0
      value: 0.08097733395803353
  settings: {distribution: r_normal, sampling_step: 0.05, sampling_width: 3.5}
  structure: diffuse
sample_metadata: {data_file: E_270C_0213202445_0001_dz_bgsub.dat, experiment_id: RxnE_201602,
  notes: '', sample_id: RxnE_201602_1455423896, source_wavelength: 0.799898, time: 1455423896.0}

File: batch_pd_nanoparticles/RxnE_201602/E_278C_0213202806_0001.yml
features: {I_fluctuation: 0.15277736901980232, Ilowq_over_Imean: 5.855511391377932,
  Imax_over_Imean: 6.770479212180106, Imax_sharpness: 1.004235024522164, best_hump_qwidth: 0.014127645208361388,
  best_hump_qwidth_log: 0.10168450247528453, best_trough_qwidth: 0.23624412061630864,
  best_trough_qwidth_log: 0.010553583243087503, logI_fluctuation: 2.9714307730196845,
  logI_max_over_std: 2.546714322769752, pearson_expq: -0.6708241548881494, pearson_invexpq: 0.7565841107462675,
  pearson_q: -0.7146481054801193, pearson_q2: -0.5594490242380848, q_Icentroid: 0.07803443682069974,
  q_best_hump: 0.034520300406991944, q_best_hump_log: 0.03722203727800322, q_best_trough: 0.23975084635201707,
  q_best_trough_log: 0.24012755652000722, q_logIcentroid: 0.0949296109492362, r_fftIcentroid: 0.04649421802680765}
fit_report:
  converged: 1
  error_weighted: 1
  final_objective: 0.0014047754518228496
  fit_snr: 2.378025298482932
  good_fit: 1
  initial_objective: 0.0014051493197449736
  logI_weighted: 1
  q_range: [0.03, .inf]
  source_wavelength: 0.799898
noise:
  model: flat
  parameters:
    I0:
      bounds: [1.0e-12, .inf]
      constraint_expr: null
      fixed: 0
      value: 0.11231227821055823
particle:
  form: spherical
  parameters:
    I0:
      bounds: [0.0, .inf]
      constraint_expr: null
      fixed: 0
      value: 976.6222793107034
    r:
      bounds: [0.1, .inf]
      constraint_expr: null
      fixed: 0
      value: 18.70197180757305
    sigma:
      bounds: [0.0, 2.0]
      constraint_expr: null
      fixed: 0
      value: 0.08200633300548021
  settings: {distribution: r_normal, sampling_step: 0.05, sampling_width: 3.5}
  structure: diffuse
sample_metadata: {data_file: E_278C_0213202806_0001_dz_bgsub.dat, experiment_id: RxnE_201602,
  notes: '', sample_id: RxnE_201602_1455424097, source_wavelength: 0.799898, time: 1455424097.0}

File: batch_pd_nanoparticles/RxnE_201602/E_280C_12min_0213204042_0001.yml
features: {I_fluctuation: 0.1528267230686692, Ilowq_over_Imean: 5.86579071014404,
  Imax_over_Imean: 6.804600903028316, Imax_sharpness: 1.0053506189976313, best_hump_qwidth: 0.012706273690353048,
  best_hump_qwidth_log: 0.09438055477504272, best_trough_qwidth: 0.1960267990981884,
  best_trough_qwidth_log: 0.008963202416227794, logI_fluctuation: 3.854113853200031,
  logI_max_over_std: 2.467883677080694, pearson_expq: -0.6703105200748619, pearson_invexpq: 0.756041869448888,
  pearson_q: -0.7141169040828508, pearson_q2: -0.5589781280873154, q_Icentroid: 0.07781451055034176,
  q_best_hump: 0.03725783982324743, q_best_hump_log: 0.039712292066018784, q_best_trough: 0.23809915500555956,
  q_best_trough_log: 0.23796575543296675, q_logIcentroid: 0.07847813232853323, r_fftIcentroid: 0.04593423917046963}
fit_report:
  converged: 1
  error_weighted: 1
  final_objective: 0.0014492935949827913
  fit_snr: 2.354003467246463
  good_fit: 1
  initial_objective: 0.001450782587531825
  logI_weighted: 1
  q_range: [0.03, .inf]
  source_wavelength: 0.799898
noise:
  model: flat
  parameters:
    I0:
      bounds: [1.0e-12, .inf]
      constraint_expr: null
      fixed: 0
      value: 0.01414135824041074
particle:
  form: spherical
  parameters:
    I0:
      bounds: [0.0, .inf]
      constraint_expr: null
      fixed: 0
      value: 1016.7452079020119
    r:
      bounds: [0.1, .inf]
      constraint_expr: null
      fixed: 0
      value: 18.69517602776979
    sigma:
      bounds: [0.0, 2.0]
      constraint_expr: null
      fixed: 0
      value: 0.08597478383767687
  settings: {distribution: r_normal, sampling_step: 0.05, sampling_width: 3.5}
  structure: diffuse
sample_metadata: {data_file: E_280C_12min_0213204042_0001_dz_bgsub.dat, experiment_id: RxnE_201602,
  notes: '', sample_id: RxnE_201602_1455424853, source_wavelength: 0.799898, time: 1455424853.0}

File: batch_pd_nanoparticles/RxnE_201602/E_280C_15min_0213204342_0001.yml
features: {I_fluctuation: 0.14807388757368148, Ilowq_over_Imean: 5.865106294058487,
  Imax_over_Imean: 6.811877072265368, Imax_sharpness: 1.0063241749628158, best_hump_qwidth: 0.014340082595499706,
  best_hump_qwidth_log: 0.10342278487683464, best_trough_qwidth: 0.21206583903566412,
  best_trough_qwidth_log: 0.011437088935536232, logI_fluctuation: 3.1527004986073015,
  logI_max_over_std: 2.546883424130966, pearson_expq: -0.6703185512698576, pearson_invexpq: 0.7560965080201828,
  pearson_q: -0.7141463124567945, pearson_q2: -0.558933572656564, q_Icentroid: 0.07791175689999523,
  q_best_hump: 0.033982674135781044, q_best_hump_log: 0.036780948969174, q_best_trough: 0.23811241078338646,
  q_best_trough_log: 0.23869824890949382, q_logIcentroid: 0.09500359816070167, r_fftIcentroid: 0.045920926825149616}
fit_report:
  converged: 1
  error_weighted: 1
  final_objective: 0.0014731632405295585
  fit_snr: 2.364547664619281
  good_fit: 1
  initial_objective: 0.0014731632405295585
  logI_weighted: 1
  q_range: [0.03, .inf]
  source_wavelength: 0.799898
noise:
  model: flat
  parameters:
    I0:
      bounds: [1.0e-12, .inf]
      constraint_expr: null
      fixed: 0
      value: 0.08987741192496645
particle:
  form: spherical
  parameters:
    I0:
      bounds: [0.0, .inf]
      constraint_expr: null
      fixed: 0
      value: 1002.3385517303337
    r:
      bounds: [0.1, .inf]
      constraint_expr: null
      fixed: 0
      value: 18.67095684904229
    sigma:
      bounds: [0.0, 2.0]
      constraint_expr: null
      fixed: 0
      value: 0.08923782200881925
  settings: {distribution: r_normal, sampling_step: 0.05, sampling_width: 3.5}
  structure: diffuse
sample_metadata: {data_file: E_280C_15min_0213204342_0001_dz_bgsub.dat, experiment_id: RxnE_201602,
  notes: '', sample_id: RxnE_201602_1455425033, source_wavelength: 0.799898, time: 1455425033.0}

File: batch_pd_nanoparticles/RxnE_201602/E_280C_25min_0213205418_0001.yml
features: {I_fluctuation: 0.13946647744466475, Ilowq_over_Imean: 5.860529087899417,
  Imax_over_Imean: 6.797021983253834, Imax_sharpness: 1.0058321622610757, best_hump_qwidth: 0.013372594475021505,
  best_hump_qwidth_log: 0.09743507481420596, best_trough_qwidth: 0.18788658188013505,
  best_trough_qwidth_log: 0.01082401658507594, logI_fluctuation: 3.1554220650660745,
  logI_max_over_std: 2.525404253772664, pearson_expq: -0.670653104868675, pearson_invexpq: 0.7563584614066324,
  pearson_q: -0.7144477627881742, pearson_q2: -0.5593409041752218, q_Icentroid: 0.07797630318281285,
  q_best_hump: 0.03634329178020895, q_best_hump_log: 0.039012851404577276, q_best_trough: 0.23689643780862746,
  q_best_trough_log: 0.23725539205048654, q_logIcentroid: 0.09329173132940854, r_fftIcentroid: 0.045802909472571304}
fit_report:
  converged: 1
  error_weighted: 1
  final_objective: 0.001534117856238801
  fit_snr: 2.3510575413862127
  good_fit: 1
  initial_objective: 0.0015341178562432397
  logI_weighted: 1
  q_range: [0.03, .inf]
  source_wavelength: 0.799898
noise:
  model: flat
  parameters:
    I0:
      bounds: [1.0e-12, .inf]
      constraint_expr: null
      fixed: 0
      value: 0.03507030012322454
particle:
  form: spherical
  parameters:
    I0:
      bounds: [0.0, .inf]
      constraint_expr: null
      fixed: 0
      value: 1081.227716668257
    r:
      bounds: [0.1, .inf]
      constraint_expr: null
      fixed: 0
      value: 18.628929781175916
    sigma:
      bounds: [0.0, 2.0]
      constraint_expr: null
      fixed: 0
      value: 0.09178774863245387
  settings: {distribution: r_normal, sampling_step: 0.05, sampling_width: 3.5}
  structure: diffuse
sample_metadata: {data_file: E_280C_25min_0213205418_0001_dz_bgsub.dat, experiment_id: RxnE_201602,
  notes: '', sample_id: RxnE_201602_1455425669, source_wavelength: 0.799898, time: 1455425669.0}

File: batch_pd_nanoparticles/RxnE_201602/E_280C_4min_0213203242_0001.yml
features: {I_fluctuation: 0.15617788750436132, Ilowq_over_Imean: 5.852738439435838,
  Imax_over_Imean: 6.784989853629309, Imax_sharpness: 1.006559748034664, best_hump_qwidth: 0.014249526284791142,
  best_hump_qwidth_log: 0.09817040639221813, best_trough_qwidth: 0.19878082136834832,
  best_trough_qwidth_log: 0.009085914301226742, logI_fluctuation: 2.531804520542737,
  logI_max_over_std: 2.6585897965975747, pearson_expq: -0.6705402619186595, pearson_invexpq: 0.7562919290680356,
  pearson_q: -0.7143580050397923, pearson_q2: -0.5591803088039237, q_Icentroid: 0.07829840714170522,
  q_best_hump: 0.03411351309481109, q_best_hump_log: 0.03691158783514148, q_best_trough: 0.23867203307446352,
  q_best_trough_log: 0.2389456852746773, q_logIcentroid: 0.11739042564423591, r_fftIcentroid: 0.04615004522099911}
fit_report:
  converged: 1
  error_weighted: 1
  final_objective: 0.0013636251803664414
  fit_snr: 2.373656319659081
  good_fit: 1
  initial_objective: 0.0013636251857252171
  logI_weighted: 1
  q_range: [0.03, .inf]
  source_wavelength: 0.799898
noise:
  model: flat
  parameters:
    I0:
      bounds: [1.0e-12, .inf]
      constraint_expr: null
      fixed: 0
      value: 0.2643205546255919
particle:
  form: spherical
  parameters:
    I0:
      bounds: [0.0, .inf]
      constraint_expr: null
      fixed: 0
      value: 981.7294889321962
    r:
      bounds: [0.1, .inf]
      constraint_expr: null
      fixed: 0
      value: 18.70444441259408
    sigma:
      bounds: [0.0, 2.0]
      constraint_expr: null
      fixed: 0
      value: 0.08327404814467831
  settings: {distribution: r_normal, sampling_step: 0.05, sampling_width: 3.5}
  structure: diffuse
sample_metadata: {data_file: E_280C_4min_0213203242_0001_dz_bgsub.dat, experiment_id: RxnE_201602,
  notes: '', sample_id: RxnE_201602_1455424373, source_wavelength: 0.799898, time: 1455424373.0}

File: batch_pd_nanoparticles/RxnE_201602/E_280C_5min_0213203342_0001.yml
features: {I_fluctuation: 0.14327401648426166, Ilowq_over_Imean: 5.8604460862618195,
  Imax_over_Imean: 6.771084299275695, Imax_sharpness: 1.0102917985939983, best_hump_qwidth: 0.014223896175189535,
  best_hump_qwidth_log: 0.10341359976731315, best_trough_qwidth: 0.21666902537301225,
  best_trough_qwidth_log: 0.01097924544104395, logI_fluctuation: 2.884009114258187,
  logI_max_over_std: 2.5176938097911767, pearson_expq: -0.6705616497264082, pearson_invexpq: 0.7563171215628928,
  pearson_q: -0.7143818950301409, pearson_q2: -0.5591973927975294, q_Icentroid: 0.07793364469086708,
  q_best_hump: 0.0343618084384375, q_best_hump_log: 0.03711572042946254, q_best_trough: 0.2390101008822199,
  q_best_trough_log: 0.24022779206748607, q_logIcentroid: 0.08933414200591995, r_fftIcentroid: 0.04589991405113504}
fit_report:
  converged: 1
  error_weighted: 1
  final_objective: 0.0014799744307701327
  fit_snr: 2.369969027397137
  good_fit: 1
  initial_objective: 0.0014799744307738348
  logI_weighted: 1
  q_range: [0.03, .inf]
  source_wavelength: 0.799898
noise:
  model: flat
  parameters:
    I0:
      bounds: [1.0e-12, .inf]
      constraint_expr: null
      fixed: 0
      value: 0.08459088460354292
particle:
  form: spherical
  parameters:
    I0:
      bounds: [0.0, .inf]
      constraint_expr: null
      fixed: 0
      value: 978.6811023549401
    r:
      bounds: [0.1, .inf]
      constraint_expr: null
      fixed: 0
      value: 18.732477277708835
    sigma:
      bounds: [0.0, 2.0]
      constraint_expr: null
      fixed: 0
      value: 0.08138680195582138
  settings: {distribution: r_normal, sampling_step: 0.05, sampling_width: 3.5}
  structure: diffuse
sample_metadata: {data_file: E_280C_5min_0213203342_0001_dz_bgsub.dat, experiment_id: RxnE_201602,
  notes: '', sample_id: RxnE_201602_1455424433, source_wavelength: 0.799898, time: 1455424433.0}

File: batch_pd_nanoparticles/RxnE_201602/E_280C_8min_0213203645_0001.yml
features: {I_fluctuation: 0.14527518595132105, Ilowq_over_Imean: 5.85392731377839,
  Imax_over_Imean: 6.79677156249632, Imax_sharpness: 1.0044800618470924, best_hump_qwidth: 0.014637580175549968,
  best_hump_qwidth_log: 0.09957615436558621, best_trough_qwidth: 0.19864990199011762,
  best_trough_qwidth_log: 0.009134887053808135, logI_fluctuation: 2.529885093822588,
  logI_max_over_std: 2.6539791222331686, pearson_expq: -0.6705173295386563, pearson_invexpq: 0.7562933020038695,
  pearson_q: -0.714345545265545, pearson_q2: -0.5591301733906947, q_Icentroid: 0.07827421565355755,
  q_best_hump: 0.03308332444781753, q_best_hump_log: 0.03627008033130924, q_best_trough: 0.238373991592217,
  q_best_trough_log: 0.23850746063392025, q_logIcentroid: 0.11667859053980036, r_fftIcentroid: 0.046292259751569385}
fit_report:
  converged: 1
  error_weighted: 1
  final_objective: 0.0013539306783580504
  fit_snr: 2.377566239640953
  good_fit: 1
  initial_objective: 0.0013539306783580504
  logI_weighted: 1
  q_range: [0.03, .inf]
  source_wavelength: 0.799898
noise:
  model: flat
  parameters:
    I0:
      bounds: [1.0e-12, .inf]
      constraint_expr: null
      fixed: 0
      value: 0.26102342629999764
particle:
  form: spherical
  parameters:
    I0:
      bounds: [0.0, .inf]
      constraint_expr: null
      fixed: 0
      value: 976.1480176999826
    r:
      bounds: [0.1, .inf]
      constraint_expr: null
      fixed: 0
      value: 18.704655867325652
    sigma:
      bounds: [0.0, 2.0]
      constraint_expr: null
      fixed: 0
      value: 0.08457951314608048
  settings: {distribution: r_normal, sampling_step: 0.05, sampling_width: 3.5}
  structure: diffuse
sample_metadata: {data_file: E_280C_8min_0213203645_0001_dz_bgsub.dat, experiment_id: RxnE_201602,
  notes: '', sample_id: RxnE_201602_1455424616, source_wavelength: 0.799898, time: 1455424616.0}
