Repository: slaclab/xrsdkit_modeling

xrsdkit modeling
----------------

This repository contains datasets from projects at SLAC/SSRL,
xrsdkit models trained on these datasets,
and notebooks for (re-)training and inspecting the models.

Usage
-----

It is expected that the user has installed a Python interpreter 
(preferably version 3.5 or greater),
and that the user has installed xrsdkit for that interpreter.
Follow the installation instructions in the xrsdkit documentation, 
`here <https://xrsdkit.readthedocs.io/en/latest/>`_.

Usage is summarized in the step-by-step instructions below.
For examples and details, see the notebooks.

File: batch_pd_nanoparticles/RxnF_201602/F_201C_0214124411_0001.yml
condensed_particle:
  form: spherical
  parameters:
    I0:
      bounds: [0.0, .inf]
      constraint_expr: null
      fixed: 0
      value: 757.7206271781786
    r:
      bounds: [0.1, .inf]
      constraint_expr: null
      fixed: 0
      value: 13.356709305611904
    r_hard:
      bounds: [0.1, .inf]
      constraint_expr: null
      fixed: 0
      value: 25.41987047500784
    sigma:
      bounds: [0.0, 2.0]
      constraint_expr: null
      fixed: 0
      value: 0.42553191488802233
    v_fraction:
      bounds: [0.01, 0.7405]
      constraint_expr: null
      fixed: 0
      value: 0.17817019006586615
  settings: {distribution: r_normal, interaction: hard_spheres, sampling_step: 0.05,
    sampling_width: 3.5}
  structure: disordered
features: {I_fluctuation: 0.2753428028718894, Ilowq_over_Imean: 4.700764179228344,
  Imax_over_Imean: 8.112791027195602, Imax_sharpness: 1.0360437038000874, best_hump_qwidth: 0.028396110473713133,
  best_hump_qwidth_log: 0.13450865392506542, best_trough_qwidth: 2.3457152856195136,
  best_trough_qwidth_log: 0.016055013584613975, logI_fluctuation: 4.026596592373582,
  logI_max_over_std: 2.5871419150158554, pearson_expq: -0.7074163453417405, pearson_invexpq: 0.7892535251037572,
  pearson_q: -0.7496325758981552, pearson_q2: -0.5996194235972822, q_Icentroid: 0.08816063472220459,
  q_best_hump: 0.11552755796179734, q_best_hump_log: 0.10702148175350756, q_best_trough: 0.5820115818509465,
  q_best_trough_log: 0.5792505102228229, q_logIcentroid: 0.09084302373237832, r_fftIcentroid: 0.07458081414262224}
fit_report:
  converged: 1
  error_weighted: 1
  final_objective: 0.0007146079431188799
  fit_snr: 1.7494951430647947
  good_fit: 1
  initial_objective: 0.0030302495914914184
  logI_weighted: 1
  q_range: [0.05, .inf]
  source_wavelength: 0.799898
noise:
  model: flat
  parameters:
    I0:
      bounds: [1.0e-12, .inf]
      constraint_expr: null
      fixed: 0
      value: 0.18731666212548725
sample_metadata: {data_file: F_201C_0214124411_0001_dz_bgsub.dat, experiment_id: RxnF_201602,
  notes: '', sample_id: RxnF_201602_1455482663, source_wavelength: 0.799898, time: 1455482663.0}

File: batch_pd_nanoparticles/RxnF_201602/F_204C_0214124457_0001.yml
condensed_particle:
  form: spherical
  parameters:
    I0:
      bounds: [0.0, .inf]
      constraint_expr: null
      fixed: 0
      value: 755.9922430640253
    r:
      bounds: [0.1, .inf]
      constraint_expr: null
      fixed: 0
      value: 12.98241209876812
    r_hard:
      bounds: [0.1, .inf]
      constraint_expr: null
      fixed: 0
      value: 25.478580055767743
    sigma:
      bounds: [0.0, 2.0]
      constraint_expr: null
      fixed: 0
      value: 0.4545454421130457
    v_fraction:
      bounds: [0.01, 0.7405]
      constraint_expr: null
      fixed: 0
      value: 0.17794786463731932
  settings: {distribution: r_normal, interaction: hard_spheres, sampling_step: 0.05,
    sampling_width: 3.5}
  structure: disordered
features: {I_fluctuation: 0.26677735833289845, Ilowq_over_Imean: 4.715750387785255,
  Imax_over_Imean: 7.978129199883585, Imax_sharpness: 1.0327897650357962, best_hump_qwidth: 0.0237498131775787,
  best_hump_qwidth_log: 0.12079444817899021, best_trough_qwidth: 3.3173039043873342,
  best_trough_qwidth_log: 0.01117402219198527, logI_fluctuation: 3.8585027073672453,
  logI_max_over_std: 2.563345842131956, pearson_expq: -0.7074432056386741, pearson_invexpq: 0.7893070946372789,
  pearson_q: -0.7496710116387899, pearson_q2: -0.5996141957493718, q_Icentroid: 0.08810093773980043,
  q_best_hump: 0.10734716336215613, q_best_hump_log: 0.10211439880274922, q_best_trough: 0.5811299314334282,
  q_best_trough_log: 0.572855026374902, q_logIcentroid: 0.08679734375661759, r_fftIcentroid: 0.07394844880290344}
fit_report:
  converged: 1
  error_weighted: 1
  final_objective: 0.0006805335403425893
  fit_snr: 1.8303402159902586
  good_fit: 1
  initial_objective: 0.0008260065409046534
  logI_weighted: 1
  q_range: [0.05, .inf]
  source_wavelength: 0.799898
noise:
  model: flat
  parameters:
    I0:
      bounds: [1.0e-12, .inf]
      constraint_expr: null
      fixed: 0
      value: 0.1705670123498556
sample_metadata: {data_file: F_204C_0214124457_0001_dz_bgsub.dat, experiment_id: RxnF_201602,
  notes: '', sample_id: RxnF_201602_1455482708, source_wavelength: 0.799898, time: 1455482708.0}

File: batch_pd_nanoparticles/RxnF_201602/F_205C_0214124518_0001.yml
condensed_particle:
  form: spherical
  parameters:
    I0:
      bounds: [0.0, .inf]
      constraint_expr: null
      fixed: 0
      value: 793.812592959919
    r:
      bounds: [0.1, .inf]
      constraint_expr: null
      fixed: 0
      value: 12.909721756013191
    r_hard:
      bounds: [0.1, .inf]
      constraint_expr: null
      fixed: 0
      value: 25.43547075256841
    sigma:
      bounds: [0.0, 2.0]
      constraint_expr: null
      fixed: 0
      value: 0.4651162790282398
    v_fraction:
      bounds: [0.01, 0.7405]
      constraint_expr: null
      fixed: 0
      value: 0.17902038320070612
  settings: {distribution: r_normal, interaction: hard_spheres, sampling_step: 0.05,
    sampling_width: 3.5}
  structure: disordered
features: {I_fluctuation: 0.27100838888965767, Ilowq_over_Imean: 4.724943485101996,
  Imax_over_Imean: 8.060434904630174, Imax_sharpness: 1.0394924492659996, best_hump_qwidth: 0.026113888913357967,
  best_hump_qwidth_log: 0.12863425650088844, best_trough_qwidth: 1.1719289027256679,
  best_trough_qwidth_log: 0.011301862472946955, logI_fluctuation: 2.6611053874246795,
  logI_max_over_std: 2.605013607870345, pearson_expq: -0.7067065489569592, pearson_invexpq: 0.7886357753972864,
  pearson_q: -0.7489605553304329, pearson_q2: -0.5988209246371411, q_Icentroid: 0.08802384705092385,
  q_best_hump: 0.11096597432019545, q_best_hump_log: 0.10443497303528812, q_best_trough: 0.5729639414979104,
  q_best_trough_log: 0.5729656522277748, q_logIcentroid: 0.09498598913633614, r_fftIcentroid: 0.07312568027452769}
fit_report:
  converged: 1
  error_weighted: 1
  final_objective: 0.0006816290344024906
  fit_snr: 1.8448731988013645
  good_fit: 1
  initial_objective: 0.0015681185337324093
  logI_weighted: 1
  q_range: [0.05, .inf]
  source_wavelength: 0.799898
noise:
  model: flat
  parameters:
    I0:
      bounds: [1.0e-12, .inf]
      constraint_expr: null
      fixed: 0
      value: 0.20111375550339117
sample_metadata: {data_file: F_205C_0214124518_0001_dz_bgsub.dat, experiment_id: RxnF_201602,
  notes: '', sample_id: RxnF_201602_1455482729, source_wavelength: 0.799898, time: 1455482729.0}

File: batch_pd_nanoparticles/RxnF_201602/F_209C_0214124618_0001.yml
condensed_particle:
  form: spherical
  parameters:
    I0:
      bounds: [0.0, .inf]
      constraint_expr: null
      fixed: 0
      value: 916.8899575700473
    r:
      bounds: [0.1, .inf]
      constraint_expr: null
      fixed: 0
      value: 9.625228833490763
    r_hard:
      bounds: [0.1, .inf]
      constraint_expr: null
      fixed: 0
      value: 25.40604092540666
    sigma:
      bounds: [0.0, 2.0]
      constraint_expr: null
      fixed: 0
      value: 0.7879594990599337
    v_fraction:
      bounds: [0.01, 0.7405]
      constraint_expr: null
      fixed: 0
      value: 0.19208247141716603
  settings: {distribution: r_normal, interaction: hard_spheres, sampling_step: 0.05,
    sampling_width: 3.5}
  structure: disordered
features: {I_fluctuation: 0.27695153315466375, Ilowq_over_Imean: 4.771046948530182,
  Imax_over_Imean: 8.074582332665274, Imax_sharpness: 1.034533218724042, best_hump_qwidth: 0.02217042903665549,
  best_hump_qwidth_log: 0.1100338308805597, best_trough_qwidth: 0.060852336203554756,
  best_trough_qwidth_log: 0.0683596514090064, logI_fluctuation: 3.5791588452027496,
  logI_max_over_std: 2.667884194874732, pearson_expq: -0.7040411884762827, pearson_invexpq: 0.7863794911262528,
  pearson_q: -0.7464730237870293, pearson_q2: -0.5957599437650596, q_Icentroid: 0.0875196978821104,
  q_best_hump: 0.10530834800048394, q_best_hump_log: 0.10055852411756808, q_best_trough: 0.21627943350240125,
  q_best_trough_log: 0.25022322863443314, q_logIcentroid: 0.10499392312645736, r_fftIcentroid: 0.07295733331681514}
fit_report:
  converged: 1
  error_weighted: 1
  final_objective: 0.0013604820421199981
  fit_snr: 1.869922255399942
  good_fit: 1
  initial_objective: 0.002581738820520106
  logI_weighted: 1
  q_range: [0.05, .inf]
  source_wavelength: 0.799898
noise:
  model: flat
  parameters:
    I0:
      bounds: [1.0e-12, .inf]
      constraint_expr: null
      fixed: 0
      value: 0.11440296439002628
sample_metadata: {data_file: F_209C_0214124618_0001_dz_bgsub.dat, experiment_id: RxnF_201602,
  notes: '', sample_id: RxnF_201602_1455482790, source_wavelength: 0.799898, time: 1455482790.0}

File: batch_pd_nanoparticles/RxnF_201602/F_211C_0214124711_0001.yml
condensed_particle:
  form: spherical
  parameters:
    I0:
      bounds: [0.0, .inf]
      constraint_expr: null
      fixed: 0
      value: 977.4739482534917
    r:
      bounds: [0.1, .inf]
      constraint_expr: null
      fixed: 0
      value: 9.95235678684016
    r_hard:
      bounds: [0.1, .inf]
      constraint_expr: null
      fixed: 0
      value: 25.254840020092388
    sigma:
      bounds: [0.0, 2.0]
      constraint_expr: null
      fixed: 0
      value: 0.7692307692310648
    v_fraction:
      bounds: [0.01, 0.7405]
      constraint_expr: null
      fixed: 0
      value: 0.1931526899926929
  settings: {distribution: r_normal, interaction: hard_spheres, sampling_step: 0.05,
    sampling_width: 3.5}
  structure: disordered
features: {I_fluctuation: 0.2601715315365721, Ilowq_over_Imean: 4.799858977746008,
  Imax_over_Imean: 8.017094375684035, Imax_sharpness: 1.0282997372293161, best_hump_qwidth: 0.025063017277469783,
  best_hump_qwidth_log: 0.13714409084121856, best_trough_qwidth: 1.4213613112086874,
  best_trough_qwidth_log: 0.006043872911841718, logI_fluctuation: 3.1969000351160046,
  logI_max_over_std: 2.4132168832469074, pearson_expq: -0.7036283832455928, pearson_invexpq: 0.7859909480021715,
  pearson_q: -0.7460679753423529, pearson_q2: -0.595328005270451, q_Icentroid: 0.08658296504628828,
  q_best_hump: 0.1068894255549108, q_best_hump_log: 0.10160662907891815, q_best_trough: 0.5217556817352572,
  q_best_trough_log: 0.5205465981823595, q_logIcentroid: 0.05311338975623084, r_fftIcentroid: 0.07216052883870501}
fit_report:
  converged: 1
  error_weighted: 1
  final_objective: 0.000990717030105091
  fit_snr: 1.9516672586070054
  good_fit: 1
  initial_objective: 0.001157296195097086
  logI_weighted: 1
  q_range: [0.05, .inf]
  source_wavelength: 0.799898
noise:
  model: flat
  parameters:
    I0:
      bounds: [1.0e-12, .inf]
      constraint_expr: null
      fixed: 0
      value: 0.04093029879179377
sample_metadata: {data_file: F_211C_0214124711_0001_dz_bgsub.dat, experiment_id: RxnF_201602,
  notes: '', sample_id: RxnF_201602_1455482842, source_wavelength: 0.799898, time: 1455482842.0}

File: batch_pd_nanoparticles/RxnF_201602/F_230C_0214125042_0001.yml
condensed_particle:
  form: spherical
  parameters:
    I0:
      bounds: [0.0, .inf]
      constraint_expr: null
      fixed: 0
      value: 823.0748762448592
    r:
      bounds: [0.1, .inf]
      constraint_expr: null
      fixed: 0
      value: 13.756306339058254
    r_hard:
      bounds: [0.1, .inf]
      constraint_expr: null
      fixed: 0
      value: 25.804194855206752
    sigma:
      bounds: [0.0, 2.0]
      constraint_expr: null
      fixed: 0
      value: 0.43478260865609397
    v_fraction:
      bounds: [0.01, 0.7405]
      constraint_expr: null
      fixed: 0
      value: 0.17723978724461126
  settings: {distribution: r_normal, interaction: hard_spheres, sampling_step: 0.05,
    sampling_width: 3.5}
  structure: disordered
features: {I_fluctuation: 0.24375317503376107, Ilowq_over_Imean: 4.887775444309472,
  Imax_over_Imean: 8.058467080379563, Imax_sharpness: 1.031527066594855, best_hump_qwidth: 0.02909805085544629,
  best_hump_qwidth_log: 0.14601307671625322, best_trough_qwidth: 0.05959760825880017,
  best_trough_qwidth_log: 0.09933159651115707, logI_fluctuation: 3.858376079107177,
  logI_max_over_std: 2.586826659474597, pearson_expq: -0.6994256075709462, pearson_invexpq: 0.7824019141695058,
  pearson_q: -0.7421262894250369, pearson_q2: -0.5905319397055812, q_Icentroid: 0.08591444692479501,
  q_best_hump: 0.11085719683185338, q_best_hump_log: 0.10410280183961207, q_best_trough: 0.21380319306485507,
  q_best_trough_log: 0.27671943574086055, q_logIcentroid: 0.08575883143878263, r_fftIcentroid: 0.0721898665351327}
fit_report:
  converged: 1
  error_weighted: 1
  final_objective: 0.0007421325305677854
  fit_snr: 1.8702448296542544
  good_fit: 1
  initial_objective: 0.0019278650418813855
  logI_weighted: 1
  q_range: [0.05, .inf]
  source_wavelength: 0.799898
noise:
  model: flat
  parameters:
    I0:
      bounds: [1.0e-12, .inf]
      constraint_expr: null
      fixed: 0
      value: 0.19719217126437083
sample_metadata: {data_file: F_230C_0214125042_0001_dz_bgsub.dat, experiment_id: RxnF_201602,
  notes: '', sample_id: RxnF_201602_1455483054, source_wavelength: 0.799898, time: 1455483054.0}

File: batch_pd_nanoparticles/RxnF_201602/F_255C_0214125217_0001.yml
condensed_particle:
  form: spherical
  parameters:
    I0:
      bounds: [0.0, .inf]
      constraint_expr: null
      fixed: 0
      value: 799.4189839210773
    r:
      bounds: [0.1, .inf]
      constraint_expr: null
      fixed: 0
      value: 14.888553866653117
    r_hard:
      bounds: [0.1, .inf]
      constraint_expr: null
      fixed: 0
      value: 26.030482543019602
    sigma:
      bounds: [0.0, 2.0]
      constraint_expr: null
      fixed: 0
      value: 0.3814077222865776
    v_fraction:
      bounds: [0.01, 0.7405]
      constraint_expr: null
      fixed: 0
      value: 0.17362418941315766
  settings: {distribution: r_normal, interaction: hard_spheres, sampling_step: 0.05,
    sampling_width: 3.5}
  structure: disordered
features: {I_fluctuation: 0.2799755835059887, Ilowq_over_Imean: 5.013489906430033,
  Imax_over_Imean: 8.299564946347578, Imax_sharpness: 1.0375097559586484, best_hump_qwidth: 0.03381783956851984,
  best_hump_qwidth_log: 0.18312740393065916, best_trough_qwidth: 1.291613954815989,
  best_trough_qwidth_log: 0.008801170135788867, logI_fluctuation: 5.028125456928113,
  logI_max_over_std: 2.3766158521699974, pearson_expq: -0.6938659709641793, pearson_invexpq: 0.7775133292525195,
  pearson_q: -0.7368481623411114, pearson_q2: -0.584346953919394, q_Icentroid: 0.0838009053817611,
  q_best_hump: 0.11446824369309472, q_best_hump_log: 0.10641892654686402, q_best_trough: 0.49196208658356605,
  q_best_trough_log: 0.49175457513446247, q_logIcentroid: 0.02005065116307075, r_fftIcentroid: 0.07088223894678035}
fit_report:
  converged: 1
  error_weighted: 1
  final_objective: 0.0011725337500048246
  fit_snr: 1.8617231035055157
  good_fit: 1
  initial_objective: 0.36912211055677424
  logI_weighted: 1
  q_range: [0.05, .inf]
  source_wavelength: 0.799898
noise:
  model: flat
  parameters:
    I0:
      bounds: [1.0e-12, .inf]
      constraint_expr: null
      fixed: 0
      value: 0.06943327360252882
sample_metadata: {data_file: F_255C_0214125217_0001_dz_bgsub.dat, experiment_id: RxnF_201602,
  notes: '', sample_id: RxnF_201602_1455483149, source_wavelength: 0.799898, time: 1455483149.0}

File: batch_pd_nanoparticles/RxnF_201602/F_260C_0214125243_0001.yml
condensed_particle:
  form: spherical
  parameters:
    I0:
      bounds: [0.0, .inf]
      constraint_expr: null
      fixed: 0
      value: 856.5547805558718
    r:
      bounds: [0.1, .inf]
      constraint_expr: null
      fixed: 0
      value: 14.66070269166443
    r_hard:
      bounds: [0.1, .inf]
      constraint_expr: null
      fixed: 0
      value: 26.017608688899912
    sigma:
      bounds: [0.0, 2.0]
      constraint_expr: null
      fixed: 0
      value: 0.4061352586031416
    v_fraction:
      bounds: [0.01, 0.7405]
      constraint_expr: null
      fixed: 0
      value: 0.1762902562896506
  settings: {distribution: r_normal, interaction: hard_spheres, sampling_step: 0.05,
    sampling_width: 3.5}
  structure: disordered
features: {I_fluctuation: 0.29329958524564487, Ilowq_over_Imean: 5.0313351470844685,
  Imax_over_Imean: 8.218429135706991, Imax_sharpness: 1.0323303698772863, best_hump_qwidth: 0.02734287660541953,
  best_hump_qwidth_log: 0.14423348372558717, best_trough_qwidth: 0.07711183608036955,
  best_trough_qwidth_log: 0.12443142532419366, logI_fluctuation: 4.497052737997651,
  logI_max_over_std: 2.588573386602534, pearson_expq: -0.6924678068154863, pearson_invexpq: 0.7762588384711632,
  pearson_q: -0.7355091350447138, pearson_q2: -0.5828195280998644, q_Icentroid: 0.08411810587862656,
  q_best_hump: 0.1041190005952016, q_best_hump_log: 0.09941241290558994, q_best_trough: 0.21691961469170246,
  q_best_trough_log: 0.2972696466432729, q_logIcentroid: 0.07997734814769845, r_fftIcentroid: 0.07180439981532356}
fit_report:
  converged: 1
  error_weighted: 1
  final_objective: 0.0010289411208794963
  fit_snr: 1.921177466453732
  good_fit: 1
  initial_objective: 0.0024302960183930364
  logI_weighted: 1
  q_range: [0.05, .inf]
  source_wavelength: 0.799898
noise:
  model: flat
  parameters:
    I0:
      bounds: [1.0e-12, .inf]
      constraint_expr: null
      fixed: 0
      value: 0.21422513636329088
sample_metadata: {data_file: F_260C_0214125243_0001_dz_bgsub.dat, experiment_id: RxnF_201602,
  notes: '', sample_id: RxnF_201602_1455483174, source_wavelength: 0.799898, time: 1455483174.0}

File: batch_pd_nanoparticles/RxnF_201602/F_265C_0214125329_0001.yml
condensed_particle:
  form: spherical
  parameters:
    I0:
      bounds: [0.0, .inf]
      constraint_expr: null
      fixed: 0
      value: 877.8024184936908
    r:
      bounds: [0.1, .inf]
      constraint_expr: null
      fixed: 0
      value: 15.136554941622352
    r_hard:
      bounds: [0.1, .inf]
      constraint_expr: null
      fixed: 0
      value: 26.228566905792754
    sigma:
      bounds: [0.0, 2.0]
      constraint_expr: null
      fixed: 0
      value: 0.3846153851275971
    v_fraction:
      bounds: [0.01, 0.7405]
      constraint_expr: null
      fixed: 0
      value: 0.17538176277124648
  settings: {distribution: r_normal, interaction: hard_spheres, sampling_step: 0.05,
    sampling_width: 3.5}
  structure: disordered
features: {I_fluctuation: 0.29497570758939046, Ilowq_over_Imean: 5.06926901783612,
  Imax_over_Imean: 8.121631831148026, Imax_sharpness: 1.0334318419001027, best_hump_qwidth: 0.035583259244986655,
  best_hump_qwidth_log: 0.18296576482571855, best_trough_qwidth: 0.09000105873529426,
  best_trough_qwidth_log: 0.08501101347183085, logI_fluctuation: 4.632138186341528,
  logI_max_over_std: 2.5297075521320154, pearson_expq: -0.6907489976967321, pearson_invexpq: 0.7746905948910235,
  pearson_q: -0.7338525855249637, pearson_q2: -0.5809718826809704, q_Icentroid: 0.08345328809664547,
  q_best_hump: 0.11375856213300994, q_best_hump_log: 0.10545661807508003, q_best_trough: 0.21879409423082985,
  q_best_trough_log: 0.2585695588520614, q_logIcentroid: 0.0659945603147955, r_fftIcentroid: 0.0707006811935324}
fit_report:
  converged: 1
  error_weighted: 1
  final_objective: 0.0011738114533940563
  fit_snr: 1.9741789753200956
  good_fit: 1
  initial_objective: 0.0011738114553547553
  logI_weighted: 1
  q_range: [0.05, .inf]
  source_wavelength: 0.799898
noise:
  model: flat
  parameters:
    I0:
      bounds: [1.0e-12, .inf]
      constraint_expr: null
      fixed: 0
      value: 0.18257800746728103
sample_metadata: {data_file: F_265C_0214125329_0001_dz_bgsub.dat, experiment_id: RxnF_201602,
  notes: '', sample_id: RxnF_201602_1455483221, source_wavelength: 0.799898, time: 1455483221.0}

File: batch_pd_nanoparticles/RxnF_201602/F_270C_0214125420_0001.yml
condensed_particle:
  form: spherical
  parameters:
    I0:
      bounds: [0.0, .inf]
      constraint_expr: null
      fixed: 0
      value: 903.8594485819419
    r:
      bounds: [0.1, .inf]
      constraint_expr: null
      fixed: 0
      value: 15.34311032266884
    r_hard:
      bounds: [0.1, .inf]
      constraint_expr: null
      fixed: 0
      value: 26.239844846354
    sigma:
      bounds: [0.0, 2.0]
      constraint_expr: null
      fixed: 0
      value: 0.38461538461588396
    v_fraction:
      bounds: [0.01, 0.7405]
      constraint_expr: null
      fixed: 0
      value: 0.17610426073147736
  settings: {distribution: r_normal, interaction: hard_spheres, sampling_step: 0.05,
    sampling_width: 3.5}
  structure: disordered
features: {I_fluctuation: 0.28751604220271504, Ilowq_over_Imean: 5.114641376303196,
  Imax_over_Imean: 8.204640783970088, Imax_sharpness: 1.035145702762256, best_hump_qwidth: 0.027208660053946256,
  best_hump_qwidth_log: 0.1458490426053539, best_trough_qwidth: 0.08593589615075342,
  best_trough_qwidth_log: 0.06537262699383307, logI_fluctuation: 4.040521011028299,
  logI_max_over_std: 2.6158168023220694, pearson_expq: -0.6882193757823601, pearson_invexpq: 0.7723896878384386,
  pearson_q: -0.7314146111726536, pearson_q2: -0.5782431001881397, q_Icentroid: 0.08324186984868663,
  q_best_hump: 0.10207169672029695, q_best_hump_log: 0.097856140130543, q_best_trough: 0.21698557513206562,
  q_best_trough_log: 0.2456202217154736, q_logIcentroid: 0.0851724620642132, r_fftIcentroid: 0.07053062745844839}
fit_report:
  converged: 1
  error_weighted: 1
  final_objective: 0.0010134939517488675
  fit_snr: 2.0088715745254695
  good_fit: 1
  initial_objective: 0.0010134939517488675
  logI_weighted: 1
  q_range: [0.05, .inf]
  source_wavelength: 0.799898
noise:
  model: flat
  parameters:
    I0:
      bounds: [1.0e-12, .inf]
      constraint_expr: null
      fixed: 0
      value: 0.2712240697160021
sample_metadata: {data_file: F_270C_0214125420_0001_dz_bgsub.dat, experiment_id: RxnF_201602,
  notes: '', sample_id: RxnF_201602_1455483271, source_wavelength: 0.799898, time: 1455483271.0}

File: batch_pd_nanoparticles/RxnF_201602/F_273C_0214125503_0001.yml
condensed_particle:
  form: spherical
  parameters:
    I0:
      bounds: [0.0, .inf]
      constraint_expr: null
      fixed: 0
      value: 944.2437936376336
    r:
      bounds: [0.1, .inf]
      constraint_expr: null
      fixed: 0
      value: 15.378665364485586
    r_hard:
      bounds: [0.1, .inf]
      constraint_expr: null
      fixed: 0
      value: 26.384581173301832
    sigma:
      bounds: [0.0, 2.0]
      constraint_expr: null
      fixed: 0
      value: 0.39215686274511286
    v_fraction:
      bounds: [0.01, 0.7405]
      constraint_expr: null
      fixed: 0
      value: 0.1769656915437424
  settings: {distribution: r_normal, interaction: hard_spheres, sampling_step: 0.05,
    sampling_width: 3.5}
  structure: disordered
features: {I_fluctuation: 0.2805640166422115, Ilowq_over_Imean: 5.170689388693357,
  Imax_over_Imean: 8.15318570240355, Imax_sharpness: 1.0314258810995023, best_hump_qwidth: 0.05358285579223861,
  best_hump_qwidth_log: 0.2649625735364273, best_trough_qwidth: 0.05224175845478034,
  best_trough_qwidth_log: 0.05473148150013654, logI_fluctuation: 4.167840869759987,
  logI_max_over_std: 2.5385709652993205, pearson_expq: -0.6861255563010652, pearson_invexpq: 0.7705596101731782,
  pearson_q: -0.7294320874394536, pearson_q2: -0.5759014127567851, q_Icentroid: 0.08229457963137898,
  q_best_hump: 0.13370434704628156, q_best_hump_log: 0.11896083312880987, q_best_trough: 0.20430217330248826,
  q_best_trough_log: 0.2331821130392195, q_logIcentroid: 0.06548687871280498, r_fftIcentroid: 0.07072787151394447}
fit_report:
  converged: 1
  error_weighted: 1
  final_objective: 0.0012112856875337872
  fit_snr: 2.038728963914182
  good_fit: 1
  initial_objective: 0.0019260974846106239
  logI_weighted: 1
  q_range: [0.05, .inf]
  source_wavelength: 0.799898
noise:
  model: flat
  parameters:
    I0:
      bounds: [1.0e-12, .inf]
      constraint_expr: null
      fixed: 0
      value: 0.18471394597488577
sample_metadata: {data_file: F_273C_0214125503_0001_dz_bgsub.dat, experiment_id: RxnF_201602,
  notes: '', sample_id: RxnF_201602_1455483315, source_wavelength: 0.799898, time: 1455483315.0}

File: batch_pd_nanoparticles/RxnF_201602/F_280C_20min_0214131908_0001.yml
condensed_particle:
  form: spherical
  parameters:
    I0:
      bounds: [0.0, .inf]
      constraint_expr: null
      fixed: 0
      value: 1176.4071474573584
    r:
      bounds: [0.1, .inf]
      constraint_expr: null
      fixed: 0
      value: 17.476999105158534
    r_hard:
      bounds: [0.1, .inf]
      constraint_expr: null
      fixed: 0
      value: 27.136823732898957
    sigma:
      bounds: [0.0, 2.0]
      constraint_expr: null
      fixed: 0
      value: 0.35087719298108255
    v_fraction:
      bounds: [0.01, 0.7405]
      constraint_expr: null
      fixed: 0
      value: 0.16875613337955275
  settings: {distribution: r_normal, interaction: hard_spheres, sampling_step: 0.05,
    sampling_width: 3.5}
  structure: disordered
features: {I_fluctuation: 0.2733412846229829, Ilowq_over_Imean: 5.671686025781348,
  Imax_over_Imean: 8.482536556313809, Imax_sharpness: 1.0322339416465187, best_hump_qwidth: 0.21591743680382744,
  best_hump_qwidth_log: 2.0951620856613475, best_trough_qwidth: 0.07767957601195595,
  best_trough_qwidth_log: 0.06529705604820732, logI_fluctuation: 4.0132730798237795,
  logI_max_over_std: 2.562184045083277, pearson_expq: -0.6650811768575914, pearson_invexpq: 0.7513306702300191,
  pearson_q: -0.7090892975499915, pearson_q2: -0.553281559344284, q_Icentroid: 0.0774077195463393,
  q_best_hump: -0.0958417372545583, q_best_hump_log: -0.1657472950456073, q_best_trough: 0.20358132501076331,
  q_best_trough_log: 0.23779017188828508, q_logIcentroid: 0.05694324909204932, r_fftIcentroid: 0.06635617263364751}
fit_report:
  converged: 1
  error_weighted: 1
  final_objective: 0.001136709356235787
  fit_snr: 2.291198881377687
  good_fit: 1
  initial_objective: 0.001596750487872182
  logI_weighted: 1
  q_range: [0.05, .inf]
  source_wavelength: 0.799898
noise:
  model: flat
  parameters:
    I0:
      bounds: [1.0e-12, .inf]
      constraint_expr: null
      fixed: 0
      value: 0.21537728329604267
sample_metadata: {data_file: F_280C_20min_0214131908_0001_dz_bgsub.dat, experiment_id: RxnF_201602,
  notes: '', sample_id: RxnF_201602_1455484759, source_wavelength: 0.799898, time: 1455484759.0}

File: batch_pd_nanoparticles/RxnF_201602/F_280C_2min_0214125859_0001.yml
condensed_particle:
  form: spherical
  parameters:
    I0:
      bounds: [0.0, .inf]
      constraint_expr: null
      fixed: 0
      value: 1034.8850594693238
    r:
      bounds: [0.1, .inf]
      constraint_expr: null
      fixed: 0
      value: 16.627460091645403
    r_hard:
      bounds: [0.1, .inf]
      constraint_expr: null
      fixed: 0
      value: 26.683432747651604
    sigma:
      bounds: [0.0, 2.0]
      constraint_expr: null
      fixed: 0
      value: 0.34789956586279147
    v_fraction:
      bounds: [0.01, 0.7405]
      constraint_expr: null
      fixed: 0
      value: 0.1722951290577407
  settings: {distribution: r_normal, interaction: hard_spheres, sampling_step: 0.05,
    sampling_width: 3.5}
  structure: disordered
features: {I_fluctuation: 0.2608970071745609, Ilowq_over_Imean: 5.329655041376143,
  Imax_over_Imean: 8.203440727087372, Imax_sharpness: 1.0349239802544334, best_hump_qwidth: 0.04516760588634519,
  best_hump_qwidth_log: 0.24489713646361178, best_trough_qwidth: 0.8237410358315688,
  best_trough_qwidth_log: 0.06924291239975057, logI_fluctuation: 3.458013099877809,
  logI_max_over_std: 2.589505070069418, pearson_expq: -0.678905963767976, pearson_invexpq: 0.7639219107387331,
  pearson_q: -0.7224369150964326, pearson_q2: -0.5681885137640355, q_Icentroid: 0.08076647459383471,
  q_best_hump: 0.11585878426899351, q_best_hump_log: 0.10802354306549289, q_best_trough: 0.5847530150445776,
  q_best_trough_log: 0.6196574763157927, q_logIcentroid: 0.07510592448290263, r_fftIcentroid: 0.06861587615834738}
fit_report:
  converged: 1
  error_weighted: 1
  final_objective: 0.0011282984103816143
  fit_snr: 2.185066794001872
  good_fit: 1
  initial_objective: 0.010787874853645232
  logI_weighted: 1
  q_range: [0.05, .inf]
  source_wavelength: 0.799898
noise:
  model: flat
  parameters:
    I0:
      bounds: [1.0e-12, .inf]
      constraint_expr: null
      fixed: 0
      value: 0.24917423615501744
sample_metadata: {data_file: F_280C_2min_0214125859_0001_dz_bgsub.dat, experiment_id: RxnF_201602,
  notes: '', sample_id: RxnF_201602_1455483551, source_wavelength: 0.799898, time: 1455483551.0}

File: batch_pd_nanoparticles/RxnF_201602/F_280C_30min_0214132714_0001.yml
condensed_particle:
  form: spherical
  parameters:
    I0:
      bounds: [0.0, .inf]
      constraint_expr: null
      fixed: 0
      value: 1311.7090188888656
    r:
      bounds: [0.1, .inf]
      constraint_expr: null
      fixed: 0
      value: 17.238910024892864
    r_hard:
      bounds: [0.1, .inf]
      constraint_expr: null
      fixed: 0
      value: 27.08621619647845
    sigma:
      bounds: [0.0, 2.0]
      constraint_expr: null
      fixed: 0
      value: 0.3748314639514714
    v_fraction:
      bounds: [0.01, 0.7405]
      constraint_expr: null
      fixed: 0
      value: 0.17039585741454313
  settings: {distribution: r_normal, interaction: hard_spheres, sampling_step: 0.05,
    sampling_width: 3.5}
  structure: disordered
features: {I_fluctuation: 0.2608129543379477, Ilowq_over_Imean: 5.720555439507161,
  Imax_over_Imean: 8.495867266479339, Imax_sharpness: 1.0297628978589755, best_hump_qwidth: 0.23453726894647944,
  best_hump_qwidth_log: 1.9316628525507977, best_trough_qwidth: 0.05407877617873915,
  best_trough_qwidth_log: 0.03926842907100172, logI_fluctuation: 3.6223197746614937,
  logI_max_over_std: 2.6922164638597272, pearson_expq: -0.6629866918280316, pearson_invexpq: 0.7494130666069834,
  pearson_q: -0.7070604814866748, pearson_q2: -0.5510329288901401, q_Icentroid: 0.07738691850018158,
  q_best_hump: -0.08572507029763166, q_best_hump_log: -0.12509234841581018, q_best_trough: 0.19355528043314468,
  q_best_trough_log: 0.21098382534433205, q_logIcentroid: 0.09190437194697693, r_fftIcentroid: 0.06617311431757353}
fit_report:
  converged: 1
  error_weighted: 1
  final_objective: 0.0010009663847760986
  fit_snr: 2.3469670193842953
  good_fit: 1
  initial_objective: 0.0025714990296751877
  logI_weighted: 1
  q_range: [0.05, .inf]
  source_wavelength: 0.799898
noise:
  model: flat
  parameters:
    I0:
      bounds: [1.0e-12, .inf]
      constraint_expr: null
      fixed: 0
      value: 0.35207862507245735
sample_metadata: {data_file: F_280C_30min_0214132714_0001_dz_bgsub.dat, experiment_id: RxnF_201602,
  notes: '', sample_id: RxnF_201602_1455485246, source_wavelength: 0.799898, time: 1455485246.0}

File: batch_pd_nanoparticles/RxnF_201602/F_50C_0214115203_0001.yml
features: {I_fluctuation: 2.1634603701769266, Ilowq_over_Imean: 2.905902868966239,
  Imax_over_Imean: 6.704785726372848, Imax_sharpness: 1.1139923356451238, best_hump_qwidth: 0.030824273441891693,
  best_hump_qwidth_log: 0.0009424996364855618, best_trough_qwidth: 0.030824273441891693,
  best_trough_qwidth_log: 0.0009424996364855618, logI_fluctuation: 3.596282501982849,
  logI_max_over_std: 3.482742552715894, pearson_expq: -0.7744420552594997, pearson_invexpq: 0.8148473714866129,
  pearson_q: -0.7962009722976221, pearson_q2: -0.710327082535107, q_Icentroid: 0.18116614124349767,
  q_best_hump: 0.5885565318095618, q_best_hump_log: 0.5882340267561377, q_best_trough: 0.5885565318095618,
  q_best_trough_log: 0.5882340267561377, q_logIcentroid: 0.18673921008627795, r_fftIcentroid: 0.06915577768907186}
fit_report:
  converged: 1
  error_weighted: 1
  final_objective: 0.008388195988803596
  fit_snr: 1.4581386049942553
  good_fit: 1
  initial_objective: 0.01147070466900728
  logI_weighted: 1
  q_range: [0.1, .inf]
  source_wavelength: 0.799898
noise:
  model: flat
  parameters:
    I0:
      bounds: [1.0e-12, .inf]
      constraint_expr: null
      fixed: 0
      value: 2.4378488117093866e-10
precursor:
  form: guinier_porod
  parameters:
    D:
      bounds: [0.0, 4.0]
      constraint_expr: null
      fixed: 1
      value: 4.0
    I0:
      bounds: [0.0, .inf]
      constraint_expr: null
      fixed: 0
      value: 10.954801178105843
    rg:
      bounds: [0.1, .inf]
      constraint_expr: null
      fixed: 0
      value: 5.051351757664853
  settings: {distribution: single}
  structure: diffuse
sample_metadata: {data_file: F_50C_0214115203_0001_dz_bgsub.dat, experiment_id: RxnF_201602,
  notes: '', sample_id: RxnF_201602_1455479539, source_wavelength: 0.799898, time: 1455479539.0}

File: batch_pd_nanoparticles/RxnF_201602/F_60C_0214115405_0001.yml
features: {I_fluctuation: 2.193741221983461, Ilowq_over_Imean: 2.8385373094585824,
  Imax_over_Imean: 6.517001879771128, Imax_sharpness: 1.1256758391376371, best_hump_qwidth: 0.16139501060429198,
  best_hump_qwidth_log: 0.008419925690706438, best_trough_qwidth: 0.02678110145899207,
  best_trough_qwidth_log: 0.0005556212662379736, logI_fluctuation: 4.090463758780032,
  logI_max_over_std: 3.559157241732118, pearson_expq: -0.7916627049464294, pearson_invexpq: 0.831476649503745,
  pearson_q: -0.8131884466900784, pearson_q2: -0.7277671744059049, q_Icentroid: 0.18423920344299635,
  q_best_hump: 0.5776876554153851, q_best_hump_log: 0.6041836258170682, q_best_trough: 0.592979319011036,
  q_best_trough_log: 0.5920129939858447, q_logIcentroid: 0.19402032764106034, r_fftIcentroid: 0.07577081608333665}
fit_report:
  converged: 1
  error_weighted: 1
  final_objective: 0.009500991465200621
  fit_snr: 1.5712564817549766
  good_fit: 1
  initial_objective: 0.013506425218422456
  logI_weighted: 1
  q_range: [0.1, .inf]
  source_wavelength: 0.799898
noise:
  model: flat
  parameters:
    I0:
      bounds: [1.0e-12, .inf]
      constraint_expr: null
      fixed: 0
      value: 2.5956203852928184e-10
precursor:
  form: guinier_porod
  parameters:
    D:
      bounds: [0.0, 4.0]
      constraint_expr: null
      fixed: 1
      value: 4.0
    I0:
      bounds: [0.0, .inf]
      constraint_expr: null
      fixed: 0
      value: 11.278469141133106
    rg:
      bounds: [0.1, .inf]
      constraint_expr: null
      fixed: 0
      value: 4.937413197102776
  settings: {distribution: single}
  structure: diffuse
sample_metadata: {data_file: F_60C_0214115405_0001_dz_bgsub.dat, experiment_id: RxnF_201602,
  notes: '', sample_id: RxnF_201602_1455479661, source_wavelength: 0.799898, time: 1455479661.0}

File: batch_pd_nanoparticles/RxnF_201602/F_60C_10min_0214120706_0001.yml
features: {I_fluctuation: 1.713218652646147, Ilowq_over_Imean: 2.809300135821546,
  Imax_over_Imean: 6.856301855601171, Imax_sharpness: 1.1299116407899603, best_hump_qwidth: 0.05366761536961364,
  best_hump_qwidth_log: 0.010395156460866105, best_trough_qwidth: 0.013226852104051012,
  best_trough_qwidth_log: 0.00047621013875188094, logI_fluctuation: 2.8997150147524913,
  logI_max_over_std: 3.928132838116415, pearson_expq: -0.7854884100154347, pearson_invexpq: 0.8262426581203066,
  pearson_q: -0.8074379177390393, pearson_q2: -0.7206953214062213, q_Icentroid: 0.1863814606301871,
  q_best_hump: 0.5801106572992365, q_best_hump_log: 0.5604002556565628, q_best_trough: 0.5940152835260035,
  q_best_trough_log: 0.5927584498856955, q_logIcentroid: 0.20685026701109263, r_fftIcentroid: 0.06901846888694232}
fit_report:
  converged: 1
  error_weighted: 1
  final_objective: 0.008417539617484152
  fit_snr: 1.550172655855681
  good_fit: 1
  initial_objective: 0.011551824351277221
  logI_weighted: 1
  q_range: [0.1, .inf]
  source_wavelength: 0.799898
noise:
  model: flat
  parameters:
    I0:
      bounds: [1.0e-12, .inf]
      constraint_expr: null
      fixed: 0
      value: 2.760799366896549e-10
precursor:
  form: guinier_porod
  parameters:
    D:
      bounds: [0.0, 4.0]
      constraint_expr: null
      fixed: 1
      value: 4.0
    I0:
      bounds: [0.0, .inf]
      constraint_expr: null
      fixed: 0
      value: 11.54926807636378
    rg:
      bounds: [0.1, .inf]
      constraint_expr: null
      fixed: 0
      value: 4.831679296805743
  settings: {distribution: single}
  structure: diffuse
sample_metadata: {data_file: F_60C_10min_0214120706_0001_dz_bgsub.dat, experiment_id: RxnF_201602,
  notes: '', sample_id: RxnF_201602_1455480442, source_wavelength: 0.799898, time: 1455480442.0}

File: batch_pd_nanoparticles/RxnF_201602/F_60C_20min_0214121506_0001.yml
features: {I_fluctuation: 1.7104236990895823, Ilowq_over_Imean: 2.863286110447207,
  Imax_over_Imean: 6.985765905717461, Imax_sharpness: 1.1327292069454145, best_hump_qwidth: 0.012411006721621126,
  best_hump_qwidth_log: 0.0008466838685141537, best_trough_qwidth: 0.007039048710859892,
  best_trough_qwidth_log: 0.00041126381497067594, logI_fluctuation: 2.999926181335957,
  logI_max_over_std: 3.9006223981658663, pearson_expq: -0.7788731299250419, pearson_invexpq: 0.8202629954201877,
  pearson_q: -0.8011031754322345, pearson_q2: -0.7135375801016116, q_Icentroid: 0.18539999097345922,
  q_best_hump: 0.5934356566747689, q_best_hump_log: 0.5952365134825977, q_best_trough: 0.5927404621658423,
  q_best_trough_log: 0.5935043597803416, q_logIcentroid: 0.20603675470687677, r_fftIcentroid: 0.07047518422733212}
fit_report:
  converged: 1
  error_weighted: 1
  final_objective: 0.008067327354034174
  fit_snr: 1.4951055451106128
  good_fit: 1
  initial_objective: 0.00812406815256049
  logI_weighted: 1
  q_range: [0.1, .inf]
  source_wavelength: 0.799898
noise:
  model: flat
  parameters:
    I0:
      bounds: [1.0e-12, .inf]
      constraint_expr: null
      fixed: 0
      value: 2.788996811275979e-10
precursor:
  form: guinier_porod
  parameters:
    D:
      bounds: [0.0, 4.0]
      constraint_expr: null
      fixed: 1
      value: 4.0
    I0:
      bounds: [0.0, .inf]
      constraint_expr: null
      fixed: 0
      value: 11.666725365230489
    rg:
      bounds: [0.1, .inf]
      constraint_expr: null
      fixed: 0
      value: 4.843750812314131
  settings: {distribution: single}
  structure: diffuse
sample_metadata: {data_file: F_60C_20min_0214121506_0001_dz_bgsub.dat, experiment_id: RxnF_201602,
  notes: '', sample_id: RxnF_201602_1455480923, source_wavelength: 0.799898, time: 1455480923.0}

File: batch_pd_nanoparticles/RxnF_201602/F_70C_0214123127_0001.yml
features: {I_fluctuation: 2.5213956656599206, Ilowq_over_Imean: 2.780174126015225,
  Imax_over_Imean: 6.64963000232292, Imax_sharpness: 1.1770220666394435, best_hump_qwidth: 0.023451978604285856,
  best_hump_qwidth_log: 0.0018655655550643944, best_trough_qwidth: 0.023451978604285856,
  best_trough_qwidth_log: 0.0018655655550643944, logI_fluctuation: 4.133071220108446,
  logI_max_over_std: 3.5056512140302862, pearson_expq: -0.808818328858008, pearson_invexpq: 0.8500641667712014,
  pearson_q: -0.8311481244215838, pearson_q2: -0.7429668629477592, q_Icentroid: 0.18664877336808408,
  q_best_hump: 0.5850628250659111, q_best_hump_log: 0.5850465360839504, q_best_trough: 0.5850628250659111,
  q_best_trough_log: 0.5850465360839504, q_logIcentroid: 0.15636485268152944, r_fftIcentroid: 0.09234271801505706}
fit_report:
  converged: 1
  error_weighted: 1
  final_objective: 0.008650335410414392
  fit_snr: 1.7030369002369241
  good_fit: 1
  initial_objective: 0.2867327223592317
  logI_weighted: 1
  q_range: [0.1, .inf]
  source_wavelength: 0.799898
noise:
  model: flat
  parameters:
    I0:
      bounds: [1.0e-12, .inf]
      constraint_expr: null
      fixed: 0
      value: 3.52785245461007e-10
precursor:
  form: guinier_porod
  parameters:
    D:
      bounds: [0.0, 4.0]
      constraint_expr: null
      fixed: 1
      value: 4.0
    I0:
      bounds: [0.0, .inf]
      constraint_expr: null
      fixed: 0
      value: 6.778272653501964
    rg:
      bounds: [0.1, .inf]
      constraint_expr: null
      fixed: 0
      value: 4.8837407084381725
  settings: {distribution: single}
  structure: diffuse
sample_metadata: {data_file: F_70C_0214123127_0001_dz_bgsub.dat, experiment_id: RxnF_201602,
  notes: '', sample_id: RxnF_201602_1455481898, source_wavelength: 0.799898, time: 1455481898.0}
