Repository: slaclab/xrsdkit_modeling

xrsdkit modeling
----------------

This repository contains datasets from projects at SLAC/SSRL,
xrsdkit models trained on these datasets,
and notebooks for (re-)training and inspecting the models.

Usage
-----

It is expected that the user has installed a Python interpreter 
(preferably version 3.5 or greater),
and that the user has installed xrsdkit for that interpreter.
Follow the installation instructions in the xrsdkit documentation, 
`here <https://xrsdkit.readthedocs.io/en/latest/>`_.

Usage is summarized in the step-by-step instructions below.
For examples and details, see the notebooks.

Step 1: Download this Repository
================================

Download this repository through the GitHub interface,
or clone it with git clone. ::

    $ git clone https://github.com/slaclab/flowreactor_modeling.git 

Optionally, activate your virtual environment 
(presume it is named "xrsdkit"),
and move into the repository root directory. ::

    $ workon xrsdkit 
    $ cd xrsdkit_modeling

Step 2a (optional): Add/update dataset
======================================

Add or augment existing datasets 
with xrsdkit-processed results (yml files).
The dataset directory contains one or more subdirectories,
where each subdirectory consolidates xrsdkit results for one experiment. 
One experiment consists of one or more samples,
and one sample is represented by exactly one yml file.

Step 2b (optional): Update the model configuration 
==================================================

The model configuration file defines what kind of model is trained
for each estimator in the xrsdkit model set,
as well as any choices that can be made in training the model
(e.g. feature selection, hyperparameter selction, and performance metrics to optimize).
To use xrsdkit defaults, do not provide a model configuration file.
If this file is left in place, it will be found during the next step,
and any applicable configurations will be carried over into the new models.

Step 3a: Train Models
=====================

Use python train_models.py to call on xrsdkit 
to train its models from data in the dataset directory.
This will save the trained model parameters and training metrics
in the modeling_data directory.
This overwrites the default models 
that are originally included in modeling_data.
This also overwrites the model configuration file model_config.yml.

    python train_models.py

Step 3b (optional): Update the model configuration (again)
==========================================================

The training process will generate a model configuration file,
which will be saved in the model output directory.
Edit the file with any text editor to select 
whatever model types and training metrics
are appropriate for the project at hand.

After editing the configuration, 
re-train the models in the new configuration.

Step 4: Load Models
===================

The trained model parameters are saved in a tree of files
in the model output directory.
Each model presents a text file that describes its training results,
and a pickle file that can be used to rebuild the model itself. 
You can load these models into xrsdkit at runtime. ::

    >>> import xrsdkit 
    >>> xrsdkit.load_models('path/to/modeling/dir')

After this, the models will be used whenever xrsdkit.predict is called. ::

    >>> import numpy as np
    >>> q_I = np.loadtxt('path/to/1d/scattering/pattern.dat')
    >>> feats = xrsdkit.profile_1d_pattern(q_I[:,0],q_I[:,1])
    >>> preds = xrsdkit.predict(feats)
    >>> xsys = xrsdkit.build_system_from_predictions(preds) 
    >>> xfig = xrsdkit.plot_xrsd_fit(xsys,q_I[:,0],q_I[:,1])

File: batch_pd_nanoparticles/RxnG_201602/G_100C_0214165552_0001.yml
features: {I_fluctuation: 3.122381548111757, Ilowq_over_Imean: 2.049942436324463,
  Imax_over_Imean: 3.9026073410100097, Imax_sharpness: 1.0263658200534027, best_hump_qwidth: 0.0002127940269601517,
  best_hump_qwidth_log: 0.0004930090279777101, best_trough_qwidth: 0.23545113754099062,
  best_trough_qwidth_log: 0.5018953841257653, logI_fluctuation: 4.078362866262633,
  logI_max_over_std: 6.274119071968241, pearson_expq: -0.8071038398272592, pearson_invexpq: 0.8360265741650826,
  pearson_q: -0.8231043517824355, pearson_q2: -0.7545888340733605, q_Icentroid: 0.23534926385198607,
  q_best_hump: 0.030704581752324656, q_best_hump_log: 0.031022740544502936, q_best_trough: 0.008674612927634273,
  q_best_trough_log: -0.05322505757061513, q_logIcentroid: 0.26065727753151774, r_fftIcentroid: 0.09408873505228606}
fit_report:
  converged: 1
  error_weighted: 1
  final_objective: 0.0026110594245793207
  fit_snr: 2.702487826927922
  good_fit: 1
  initial_objective: 0.3599676569703725
  logI_weighted: 1
  q_range: [0.1, .inf]
  source_wavelength: 0.799898
noise:
  model: flat
  parameters:
    I0:
      bounds: [1.0e-12, .inf]
      constraint_expr: null
      fixed: 0
      value: 1.8860590866864868e-10
precursor:
  form: guinier_porod
  parameters:
    D:
      bounds: [0.0, 4.0]
      constraint_expr: null
      fixed: 1
      value: 4.0
    I0:
      bounds: [0.0, .inf]
      constraint_expr: null
      fixed: 0
      value: 7.142334379766659
    rg:
      bounds: [0.1, .inf]
      constraint_expr: null
      fixed: 0
      value: 3.388211139392108
  settings: {distribution: single}
  structure: diffuse
sample_metadata: {data_file: G_100C_0214165552_0001_dz_bgsub.dat, experiment_id: RxnG_201602,
  notes: '', sample_id: RxnG_201602_1455497763, source_wavelength: 0.799898, time: 1455497763.0}

File: batch_pd_nanoparticles/RxnG_201602/G_120C_0214165722_0001.yml
features: {I_fluctuation: 3.5651185237390317, Ilowq_over_Imean: 2.0589400338431427,
  Imax_over_Imean: 3.7012817602862444, Imax_sharpness: 1.0978806555148026, best_hump_qwidth: 0.00026443363189879816,
  best_hump_qwidth_log: 0.000640555616919001, best_trough_qwidth: 0.0066888712391874145,
  best_trough_qwidth_log: 0.007524595998580675, logI_fluctuation: 4.61474613063384,
  logI_max_over_std: 6.0215838163700885, pearson_expq: -0.7936052474052965, pearson_invexpq: 0.8204748555236496,
  pearson_q: -0.8083590425287753, pearson_q2: -0.7435017168678121, q_Icentroid: 0.2387903709294031,
  q_best_hump: 0.030571830222666962, q_best_hump_log: 0.030735512852277824, q_best_trough: 0.08369192444911636,
  q_best_trough_log: 0.08348157919834337, q_logIcentroid: 0.25847512907780534, r_fftIcentroid: 0.09724690364290171}
fit_report:
  converged: 1
  error_weighted: 1
  final_objective: 0.004424907729974106
  fit_snr: 2.677041468952869
  good_fit: 1
  initial_objective: 0.004738124692994148
  logI_weighted: 1
  q_range: [0.1, .inf]
  source_wavelength: 0.799898
noise:
  model: flat
  parameters:
    I0:
      bounds: [1.0e-12, .inf]
      constraint_expr: null
      fixed: 0
      value: 2.0740464901081168e-10
precursor:
  form: guinier_porod
  parameters:
    D:
      bounds: [0.0, 4.0]
      constraint_expr: null
      fixed: 1
      value: 4.0
    I0:
      bounds: [0.0, .inf]
      constraint_expr: null
      fixed: 0
      value: 6.08491811334961
    rg:
      bounds: [0.1, .inf]
      constraint_expr: null
      fixed: 0
      value: 3.2581284009418305
  settings: {distribution: single}
  structure: diffuse
sample_metadata: {data_file: G_120C_0214165722_0001_dz_bgsub.dat, experiment_id: RxnG_201602,
  notes: '', sample_id: RxnG_201602_1455497853, source_wavelength: 0.799898, time: 1455497853.0}

File: batch_pd_nanoparticles/RxnG_201602/G_130C_0214165814_0001.yml
features: {I_fluctuation: 4.234359896634713, Ilowq_over_Imean: 2.084081202468205,
  Imax_over_Imean: 4.085733333632666, Imax_sharpness: 1.1351154252775606, best_hump_qwidth: 0.0003734700602743149,
  best_hump_qwidth_log: 0.0009101823186806666, best_trough_qwidth: 0.04398560487732967,
  best_trough_qwidth_log: 0.019542433048283576, logI_fluctuation: 5.604011865455818,
  logI_max_over_std: 5.618465955484301, pearson_expq: -0.7796562591396418, pearson_invexpq: 0.8026441913109674,
  pearson_q: -0.7923471000607107, pearson_q2: -0.7340643854507978, q_Icentroid: 0.23906259631519303,
  q_best_hump: 0.03222410782185603, q_best_hump_log: 0.032488713210961806, q_best_trough: 0.6100330089648953,
  q_best_trough_log: 0.6262738492319494, q_logIcentroid: 0.24956339660447402, r_fftIcentroid: 0.09986547238029811}
fit_report:
  converged: 1
  error_weighted: 1
  final_objective: 0.009139359533003412
  fit_snr: 2.591960175558243
  good_fit: 1
  initial_objective: 0.039920733338966535
  logI_weighted: 1
  q_range: [0.1, .inf]
  source_wavelength: 0.799898
noise:
  model: flat
  parameters:
    I0:
      bounds: [1.0e-12, .inf]
      constraint_expr: null
      fixed: 0
      value: 2.631553863707836e-10
precursor:
  form: guinier_porod
  parameters:
    D:
      bounds: [0.0, 4.0]
      constraint_expr: null
      fixed: 1
      value: 4.0
    I0:
      bounds: [0.0, .inf]
      constraint_expr: null
      fixed: 0
      value: 5.119579760667323
    rg:
      bounds: [0.1, .inf]
      constraint_expr: null
      fixed: 0
      value: 3.2694175493494595
  settings: {distribution: single}
  structure: diffuse
sample_metadata: {data_file: G_130C_0214165814_0001_dz_bgsub.dat, experiment_id: RxnG_201602,
  notes: '', sample_id: RxnG_201602_1455497905, source_wavelength: 0.799898, time: 1455497905.0}

File: batch_pd_nanoparticles/RxnG_201602/G_140C_0214165852_0001.yml
features: {I_fluctuation: 5.290860453176559, Ilowq_over_Imean: 1.988099367928937,
  Imax_over_Imean: 3.573460140515671, Imax_sharpness: 1.0447928648342841, best_hump_qwidth: 0.00030497766618606606,
  best_hump_qwidth_log: 0.0006856650531716219, best_trough_qwidth: 0.018768196945754594,
  best_trough_qwidth_log: 0.016719578490362392, logI_fluctuation: 6.8490661851157,
  logI_max_over_std: 6.096083310064069, pearson_expq: -0.7511616869659627, pearson_invexpq: 0.7750772490401078,
  pearson_q: -0.7641768203151005, pearson_q2: -0.7052273985501698, q_Icentroid: 0.24566080989314162,
  q_best_hump: 0.031866181790113135, q_best_hump_log: 0.03190580290541567, q_best_trough: 0.10284630215186391,
  q_best_trough_log: 0.10130784313909838, q_logIcentroid: 0.2587300214395684, r_fftIcentroid: 0.10231777570347846}
fit_report:
  converged: 1
  error_weighted: 1
  final_objective: 0.0070745236466857485
  fit_snr: 2.6410585199969434
  good_fit: 1
  initial_objective: 0.009245747652868001
  logI_weighted: 1
  q_range: [0.1, .inf]
  source_wavelength: 0.799898
noise:
  model: flat
  parameters:
    I0:
      bounds: [1.0e-12, .inf]
      constraint_expr: null
      fixed: 0
      value: 3.021577432704703e-10
precursor:
  form: guinier_porod
  parameters:
    D:
      bounds: [0.0, 4.0]
      constraint_expr: null
      fixed: 1
      value: 4.0
    I0:
      bounds: [0.0, .inf]
      constraint_expr: null
      fixed: 0
      value: 4.98761689205102
    rg:
      bounds: [0.1, .inf]
      constraint_expr: null
      fixed: 0
      value: 3.059543409823544
  settings: {distribution: single}
  structure: diffuse
sample_metadata: {data_file: G_140C_0214165852_0001_dz_bgsub.dat, experiment_id: RxnG_201602,
  notes: '', sample_id: RxnG_201602_1455497943, source_wavelength: 0.799898, time: 1455497943.0}

File: batch_pd_nanoparticles/RxnG_201602/G_150C_0214165940_0001.yml
features: {I_fluctuation: 4.763998984759682, Ilowq_over_Imean: 1.9845928082595838,
  Imax_over_Imean: 3.7319583750063154, Imax_sharpness: 1.1079070938250095, best_hump_qwidth: 0.00030223645025493425,
  best_hump_qwidth_log: 0.0006283454069497433, best_trough_qwidth: 0.004770127825922934,
  best_trough_qwidth_log: 0.004284302409728613, logI_fluctuation: 6.413694481721583,
  logI_max_over_std: 7.0514231030971395, pearson_expq: -0.7179072552678302, pearson_invexpq: 0.7473921154416692,
  pearson_q: -0.7334612658768966, pearson_q2: -0.6665948549048394, q_Icentroid: 0.2506515923394017,
  q_best_hump: 0.03116703337875154, q_best_hump_log: 0.03128439853262216, q_best_trough: 0.08770965399316735,
  q_best_trough_log: 0.08796966120778288, q_logIcentroid: 0.26756845679983277, r_fftIcentroid: 0.10643553175861631}
fit_report:
  converged: 1
  error_weighted: 1
  final_objective: 0.007203430850184555
  fit_snr: 2.5323939894111924
  good_fit: 1
  initial_objective: 0.014659140999851345
  logI_weighted: 1
  q_range: [0.1, .inf]
  source_wavelength: 0.799898
noise:
  model: flat
  parameters:
    I0:
      bounds: [1.0e-12, .inf]
      constraint_expr: null
      fixed: 0
      value: 3.634851308831344e-10
precursor:
  form: guinier_porod
  parameters:
    D:
      bounds: [0.0, 4.0]
      constraint_expr: null
      fixed: 1
      value: 4.0
    I0:
      bounds: [0.0, .inf]
      constraint_expr: null
      fixed: 0
      value: 4.99162214216009
    rg:
      bounds: [0.1, .inf]
      constraint_expr: null
      fixed: 0
      value: 2.7650838267420026
  settings: {distribution: single}
  structure: diffuse
sample_metadata: {data_file: G_150C_0214165940_0001_dz_bgsub.dat, experiment_id: RxnG_201602,
  notes: '', sample_id: RxnG_201602_1455497992, source_wavelength: 0.799898, time: 1455497992.0}

File: batch_pd_nanoparticles/RxnG_201602/G_170C_0214170155_0001.yml
features: {I_fluctuation: 4.170650087383731, Ilowq_over_Imean: 1.8848814064003085,
  Imax_over_Imean: 3.6778786971779645, Imax_sharpness: 1.1110948892496233, best_hump_qwidth: 0.00030741234682259144,
  best_hump_qwidth_log: 0.0005269095218524965, best_trough_qwidth: 0.027791696376769304,
  best_trough_qwidth_log: 0.016340600651171086, logI_fluctuation: 6.8191816698349434,
  logI_max_over_std: 8.060127469671482, pearson_expq: -0.6479266621186431, pearson_invexpq: 0.6741946318525665,
  pearson_q: -0.6616171768129206, pearson_q2: -0.6018384175298639, q_Icentroid: 0.26042119016415577,
  q_best_hump: 0.032685925018749395, q_best_hump_log: 0.033141159624786865, q_best_trough: 0.11313875113782762,
  q_best_trough_log: 0.10840306358316501, q_logIcentroid: 0.27580261124077293, r_fftIcentroid: 0.09855207440375535}
fit_report:
  converged: 1
  error_weighted: 1
  final_objective: 0.006558793647935848
  fit_snr: 2.59333986028453
  good_fit: 1
  initial_objective: 0.13566223856101506
  logI_weighted: 1
  q_range: [0.1, .inf]
  source_wavelength: 0.799898
noise:
  model: flat
  parameters:
    I0:
      bounds: [1.0e-12, .inf]
      constraint_expr: null
      fixed: 0
      value: 4.772203743286241e-10
precursor:
  form: guinier_porod
  parameters:
    D:
      bounds: [0.0, 4.0]
      constraint_expr: null
      fixed: 1
      value: 4.0
    I0:
      bounds: [0.0, .inf]
      constraint_expr: null
      fixed: 0
      value: 4.680486060153395
    rg:
      bounds: [0.1, .inf]
      constraint_expr: null
      fixed: 0
      value: 2.4792969878752937
  settings: {distribution: single}
  structure: diffuse
sample_metadata: {data_file: G_170C_0214170155_0001_dz_bgsub.dat, experiment_id: RxnG_201602,
  notes: '', sample_id: RxnG_201602_1455498126, source_wavelength: 0.799898, time: 1455498126.0}

File: batch_pd_nanoparticles/RxnG_201602/G_175C_0214170329_0001.yml
features: {I_fluctuation: 5.584687278841532, Ilowq_over_Imean: 1.698906290618054,
  Imax_over_Imean: 3.0950938025139214, Imax_sharpness: 1.1450691043817707, best_hump_qwidth: 0.00045982785657707967,
  best_hump_qwidth_log: 0.0008287423572767088, best_trough_qwidth: 0.003872111653435216,
  best_trough_qwidth_log: 0.0035766260633239254, logI_fluctuation: 7.678296117684628,
  logI_max_over_std: 8.557064697870578, pearson_expq: -0.7463493704922443, pearson_invexpq: 0.7651925838322039,
  pearson_q: -0.7568024965276596, pearson_q2: -0.7060531061634148, q_Icentroid: 0.2637796860008058,
  q_best_hump: 0.030468060578122236, q_best_hump_log: 0.03072801983236778, q_best_trough: 0.09096603516300836,
  q_best_trough_log: 0.09103931078124966, q_logIcentroid: 0.27940796112477145, r_fftIcentroid: 0.12267396691397936}
fit_report:
  converged: 1
  error_weighted: 1
  final_objective: 0.004653794485141442
  fit_snr: 3.7064937059553746
  good_fit: 1
  initial_objective: 0.023473920131016873
  logI_weighted: 1
  q_range: [0.1, .inf]
  source_wavelength: 0.799898
noise:
  model: flat
  parameters:
    I0:
      bounds: [1.0e-12, .inf]
      constraint_expr: null
      fixed: 0
      value: 4.896086869266014e-10
precursor:
  form: guinier_porod
  parameters:
    D:
      bounds: [0.0, 4.0]
      constraint_expr: null
      fixed: 1
      value: 4.0
    I0:
      bounds: [0.0, .inf]
      constraint_expr: null
      fixed: 0
      value: 5.439309700667749
    rg:
      bounds: [0.1, .inf]
      constraint_expr: null
      fixed: 0
      value: 2.5452442824813537
  settings: {distribution: single}
  structure: diffuse
sample_metadata: {data_file: G_175C_0214170329_0001_dz_bgsub.dat, experiment_id: RxnG_201602,
  notes: '', sample_id: RxnG_201602_1455498220, source_wavelength: 0.799898, time: 1455498220.0}

File: batch_pd_nanoparticles/RxnG_201602/G_180C_2min_0214170730_0001.yml
features: {I_fluctuation: 6.102736206418127, Ilowq_over_Imean: 1.9686422057397068,
  Imax_over_Imean: 3.9460656637545273, Imax_sharpness: 1.1235770587617018, best_hump_qwidth: 0.0003872493971175587,
  best_hump_qwidth_log: 0.0007467231469551501, best_trough_qwidth: 0.03325080088703028,
  best_trough_qwidth_log: 0.02151207640165404, logI_fluctuation: 8.259384457627837,
  logI_max_over_std: 5.746431442600771, pearson_expq: -0.6888736010489115, pearson_invexpq: 0.7066237228408304,
  pearson_q: -0.6984823901555869, pearson_q2: -0.6511073504447886, q_Icentroid: 0.2512736801758121,
  q_best_hump: 0.03265677414154916, q_best_hump_log: 0.032592759546583194, q_best_trough: 0.13647390351981145,
  q_best_trough_log: 0.1266133537251473, q_logIcentroid: 0.2492504013945708, r_fftIcentroid: 0.1138715982336992}
fit_report:
  converged: 1
  error_weighted: 1
  final_objective: 0.017176771372074663
  fit_snr: 2.4648851431372787
  good_fit: 1
  initial_objective: 0.04482409951219575
  logI_weighted: 1
  q_range: [0.1, .inf]
  source_wavelength: 0.799898
noise:
  model: flat
  parameters:
    I0:
      bounds: [1.0e-12, .inf]
      constraint_expr: null
      fixed: 0
      value: 7.332091600531498e-10
precursor:
  form: guinier_porod
  parameters:
    D:
      bounds: [0.0, 4.0]
      constraint_expr: null
      fixed: 1
      value: 4.0
    I0:
      bounds: [0.0, .inf]
      constraint_expr: null
      fixed: 0
      value: 3.6089159161275965
    rg:
      bounds: [0.1, .inf]
      constraint_expr: null
      fixed: 0
      value: 2.8863590939513126
  settings: {distribution: single}
  structure: diffuse
sample_metadata: {data_file: G_180C_2min_0214170730_0001_dz_bgsub.dat, experiment_id: RxnG_201602,
  notes: '', sample_id: RxnG_201602_1455498461, source_wavelength: 0.799898, time: 1455498461.0}

File: batch_pd_nanoparticles/RxnG_201602/G_225C_0214171625_0001.yml
features: {I_fluctuation: 5.491347775151245, Ilowq_over_Imean: 2.6631454457295263,
  Imax_over_Imean: 4.459260839945131, Imax_sharpness: 1.060593680393137, best_hump_qwidth: 0.00047007217492525606,
  best_hump_qwidth_log: 0.001422203924034694, best_trough_qwidth: 0.011340554244085692,
  best_trough_qwidth_log: 0.0023931304150024446, logI_fluctuation: 7.442460474006489,
  logI_max_over_std: 3.982932595929148, pearson_expq: -0.797039538232702, pearson_invexpq: 0.8494588225151043,
  pearson_q: -0.8246441373230967, pearson_q2: -0.7189912805532874, q_Icentroid: 0.20469331232013,
  q_best_hump: 0.030694082356971852, q_best_hump_log: 0.03084830548999795, q_best_trough: 0.5615179606697399,
  q_best_trough_log: 0.5612003103049055, q_logIcentroid: 0.19905696578331655, r_fftIcentroid: 0.09875881918394823}
fit_report:
  converged: 1
  error_weighted: 1
  final_objective: 0.02667780748996052
  fit_snr: 1.6997456278532368
  good_fit: 1
  initial_objective: 0.16914902080115973
  logI_weighted: 1
  q_range: [0.1, .inf]
  source_wavelength: 0.799898
noise:
  model: flat
  parameters:
    I0:
      bounds: [1.0e-12, .inf]
      constraint_expr: null
      fixed: 0
      value: 1.3498792084121192e-09
precursor:
  form: guinier_porod
  parameters:
    D:
      bounds: [0.0, 4.0]
      constraint_expr: null
      fixed: 1
      value: 4.0
    I0:
      bounds: [0.0, .inf]
      constraint_expr: null
      fixed: 0
      value: 4.7348941922539245
    rg:
      bounds: [0.1, .inf]
      constraint_expr: null
      fixed: 0
      value: 3.936388386712388
  settings: {distribution: single}
  structure: diffuse
sample_metadata: {data_file: G_225C_0214171625_0001_dz_bgsub.dat, experiment_id: RxnG_201602,
  notes: '', sample_id: RxnG_201602_1455498996, source_wavelength: 0.799898, time: 1455498996.0}

File: batch_pd_nanoparticles/RxnG_201602/G_230C_0214171640_0001.yml
features: {I_fluctuation: 3.162721602915798, Ilowq_over_Imean: 3.5065575172409265,
  Imax_over_Imean: 5.281003566093923, Imax_sharpness: 1.1943452238843202, best_hump_qwidth: 0.11525892650236076,
  best_hump_qwidth_log: 0.1285078502888844, best_trough_qwidth: 0.13516569235107606,
  best_trough_qwidth_log: 0.011526978812497713, logI_fluctuation: 5.693938603043816,
  logI_max_over_std: 2.7481219720534527, pearson_expq: -0.8056410614290614, pearson_invexpq: 0.8729535058261161,
  pearson_q: -0.8410072662005057, pearson_q2: -0.7113491868622438, q_Icentroid: 0.15278577261566922,
  q_best_hump: 0.5865503759278705, q_best_hump_log: 0.44109418471433537, q_best_trough: 0.5613707829180402,
  q_best_trough_log: 0.562130048673412, q_logIcentroid: 0.09615424324509361, r_fftIcentroid: 0.07252905426659713}
fit_report:
  converged: 1
  error_weighted: 1
  final_objective: 0.013262804475479548
  fit_snr: 4.068047033189388
  good_fit: 1
  initial_objective: 0.08091635471843628
  logI_weighted: 1
  q_range: [0.03, .inf]
  source_wavelength: 0.799898
noise:
  model: flat
  parameters:
    I0:
      bounds: [1.0e-12, .inf]
      constraint_expr: null
      fixed: 0
      value: 8.073023360921638e-10
particle:
  form: spherical
  parameters:
    I0:
      bounds: [0.0, .inf]
      constraint_expr: null
      fixed: 0
      value: 13.816704378301502
    r:
      bounds: [0.1, .inf]
      constraint_expr: null
      fixed: 0
      value: 14.634840288177838
    sigma:
      bounds: [0.0, 2.0]
      constraint_expr: null
      fixed: 0
      value: 0.11179526127934447
  settings: {distribution: r_normal, sampling_step: 0.05, sampling_width: 3.5}
  structure: diffuse
precursor:
  form: guinier_porod
  parameters:
    D:
      bounds: [0.0, 4.0]
      constraint_expr: null
      fixed: 1
      value: 4.0
    I0:
      bounds: [0.0, .inf]
      constraint_expr: null
      fixed: 0
      value: 3.217505585595294
    rg:
      bounds: [0.1, .inf]
      constraint_expr: null
      fixed: 0
      value: 3.9927940620558213
  settings: {distribution: single}
  structure: diffuse
sample_metadata: {data_file: G_230C_0214171640_0001_dz_bgsub.dat, experiment_id: RxnG_201602,
  notes: '', sample_id: RxnG_201602_1455499011, source_wavelength: 0.799898, time: 1455499011.0}

File: batch_pd_nanoparticles/RxnG_201602/G_240C_0214171713_0001.yml
features: {I_fluctuation: 0.7539218965617144, Ilowq_over_Imean: 5.237025380727181,
  Imax_over_Imean: 6.1068768511491625, Imax_sharpness: 1.014986678805336, best_hump_qwidth: 0.10072076074019314,
  best_hump_qwidth_log: 8.097391172556497e-05, best_trough_qwidth: 0.10072076074019314,
  best_trough_qwidth_log: 8.097391172556497e-05, logI_fluctuation: 0.9225655835887084,
  logI_max_over_std: 1.946208469425536, pearson_expq: -0.6957689471492602, pearson_invexpq: 0.7791372254295699,
  pearson_q: -0.7385442251145521, pearson_q2: -0.5864399958274639, q_Icentroid: 0.09612275616352256,
  q_best_hump: 0.5952262686270504, q_best_hump_log: 0.5884970520099262, q_best_trough: 0.5952262686270504,
  q_best_trough_log: 0.5884970520099262, q_logIcentroid: 0.0880129687375225, r_fftIcentroid: 0.04027417895167101}
fit_report:
  converged: 1
  error_weighted: 1
  final_objective: 0.0033031239783331877
  fit_snr: 2.799882029970786
  good_fit: 1
  initial_objective: 0.6380511008629083
  logI_weighted: 1
  q_range: [0.03, .inf]
  source_wavelength: 0.799898
noise:
  model: flat
  parameters:
    I0:
      bounds: [1.0e-12, .inf]
      constraint_expr: null
      fixed: 0
      value: 1.4158302308331372e-09
particle:
  form: spherical
  parameters:
    I0:
      bounds: [0.0, .inf]
      constraint_expr: null
      fixed: 0
      value: 107.13373350658892
    r:
      bounds: [0.1, .inf]
      constraint_expr: null
      fixed: 0
      value: 18.31366175164643
    sigma:
      bounds: [0.0, 2.0]
      constraint_expr: null
      fixed: 0
      value: 9.800339392240787e-07
  settings: {distribution: r_normal, sampling_step: 0.05, sampling_width: 3.5}
  structure: diffuse
precursor:
  form: guinier_porod
  parameters:
    D:
      bounds: [0.0, 4.0]
      constraint_expr: null
      fixed: 1
      value: 4.0
    I0:
      bounds: [0.0, .inf]
      constraint_expr: null
      fixed: 0
      value: 2.475615932692212
    rg:
      bounds: [0.1, .inf]
      constraint_expr: null
      fixed: 0
      value: 3.5693765058501277
  settings: {distribution: single}
  structure: diffuse
sample_metadata: {data_file: G_240C_0214171713_0001_dz_bgsub.dat, experiment_id: RxnG_201602,
  notes: '', sample_id: RxnG_201602_1455499044, source_wavelength: 0.799898, time: 1455499044.0}

File: batch_pd_nanoparticles/RxnG_201602/G_245C_0214171731_0001.yml
features: {I_fluctuation: 0.3687564543502992, Ilowq_over_Imean: 6.1377989043735095,
  Imax_over_Imean: 7.195978650238276, Imax_sharpness: 1.0127115643738949, best_hump_qwidth: 0.015294938137679284,
  best_hump_qwidth_log: 0.08400823085200064, best_trough_qwidth: 0.11160634013890301,
  best_trough_qwidth_log: 0.010485621525621946, logI_fluctuation: 4.149214100548601,
  logI_max_over_std: 2.641511526671555, pearson_expq: -0.6466070108640939, pearson_invexpq: 0.7323764004630695,
  pearson_q: -0.6902406482155363, pearson_q2: -0.5357253171668639, q_Icentroid: 0.07934275809390301,
  q_best_hump: 0.02586432431500263, q_best_hump_log: 0.03062091216779983, q_best_trough: 0.2160786275222563,
  q_best_trough_log: 0.21890507620482125, q_logIcentroid: 0.06773661087659119, r_fftIcentroid: 0.04091536032735738}
fit_report:
  converged: 1
  error_weighted: 1
  final_objective: 0.003033907595379575
  fit_snr: 2.1347772780681837
  good_fit: 1
  initial_objective: 0.525722038509972
  logI_weighted: 1
  q_range: [0.03, .inf]
  source_wavelength: 0.799898
noise:
  model: flat
  parameters:
    I0:
      bounds: [1.0e-12, .inf]
      constraint_expr: null
      fixed: 0
      value: 5.057188001700297e-11
particle:
  form: spherical
  parameters:
    I0:
      bounds: [0.0, .inf]
      constraint_expr: null
      fixed: 0
      value: 262.797154739832
    r:
      bounds: [0.1, .inf]
      constraint_expr: null
      fixed: 0
      value: 20.959907989616838
    sigma:
      bounds: [0.0, 2.0]
      constraint_expr: null
      fixed: 0
      value: 0.01612878195203271
  settings: {distribution: r_normal, sampling_step: 0.05, sampling_width: 3.5}
  structure: diffuse
precursor:
  form: guinier_porod
  parameters:
    D:
      bounds: [0.0, 4.0]
      constraint_expr: null
      fixed: 1
      value: 4.0
    I0:
      bounds: [0.0, .inf]
      constraint_expr: null
      fixed: 0
      value: 2.0097124006339184
    rg:
      bounds: [0.1, .inf]
      constraint_expr: null
      fixed: 0
      value: 3.6691986922534556
  settings: {distribution: single}
  structure: diffuse
sample_metadata: {data_file: G_245C_0214171731_0001_dz_bgsub.dat, experiment_id: RxnG_201602,
  notes: '', sample_id: RxnG_201602_1455499062, source_wavelength: 0.799898, time: 1455499062.0}

File: batch_pd_nanoparticles/RxnG_201602/G_250C_0214171748_0001.yml
features: {I_fluctuation: 0.22014636709736857, Ilowq_over_Imean: 6.852438041433311,
  Imax_over_Imean: 8.325551733970823, Imax_sharpness: 1.005889649013273, best_hump_qwidth: 0.013686117343852002,
  best_hump_qwidth_log: 0.08188550747960718, best_trough_qwidth: 0.07249806525146116,
  best_trough_qwidth_log: 0.004809917268470115, logI_fluctuation: 3.783632525910615,
  logI_max_over_std: 2.7572421704049797, pearson_expq: -0.6094604493543623, pearson_invexpq: 0.6959704877448895,
  pearson_q: -0.6531977623563258, pearson_q2: -0.4985753999836829, q_Icentroid: 0.07052522900628384,
  q_best_hump: 0.019426015580154887, q_best_hump_log: 0.025482663891438773, q_best_trough: 0.1898477366319778,
  q_best_trough_log: 0.1898443330636454, q_logIcentroid: 0.07396962007219202, r_fftIcentroid: 0.04181333502861019}
fit_report:
  converged: 1
  error_weighted: 1
  final_objective: 0.0025069852684680744
  fit_snr: 1.845558260909616
  good_fit: 1
  initial_objective: 0.0025069853181536885
  logI_weighted: 1
  q_range: [0.03, .inf]
  source_wavelength: 0.799898
noise:
  model: flat
  parameters:
    I0:
      bounds: [1.0e-12, .inf]
      constraint_expr: null
      fixed: 0
      value: 8.166467502235264e-12
particle:
  form: spherical
  parameters:
    I0:
      bounds: [0.0, .inf]
      constraint_expr: null
      fixed: 0
      value: 538.2876787084475
    r:
      bounds: [0.1, .inf]
      constraint_expr: null
      fixed: 0
      value: 23.543883495494804
    sigma:
      bounds: [0.0, 2.0]
      constraint_expr: null
      fixed: 0
      value: 0.026629862802820203
  settings: {distribution: r_normal, sampling_step: 0.05, sampling_width: 3.5}
  structure: diffuse
precursor:
  form: guinier_porod
  parameters:
    D:
      bounds: [0.0, 4.0]
      constraint_expr: null
      fixed: 1
      value: 4.0
    I0:
      bounds: [0.0, .inf]
      constraint_expr: null
      fixed: 0
      value: 2.008129607545077
    rg:
      bounds: [0.1, .inf]
      constraint_expr: null
      fixed: 0
      value: 3.752464554892009
  settings: {distribution: single}
  structure: diffuse
sample_metadata: {data_file: G_250C_0214171748_0001_dz_bgsub.dat, experiment_id: RxnG_201602,
  notes: '', sample_id: RxnG_201602_1455499079, source_wavelength: 0.799898, time: 1455499079.0}

File: batch_pd_nanoparticles/RxnG_201602/G_260C_0214171833_0001.yml
features: {I_fluctuation: 0.2566155886298663, Ilowq_over_Imean: 6.221587754109617,
  Imax_over_Imean: 15.138561668074749, Imax_sharpness: 2.4742326535789614, best_hump_qwidth: 0.000552913108240969,
  best_hump_qwidth_log: 0.0028297212658625506, best_trough_qwidth: 0.162961263359163,
  best_trough_qwidth_log: 0.00863823045065418, logI_fluctuation: 2.9018600767104914,
  logI_max_over_std: 3.004843271418964, pearson_expq: -0.5686519112697773, pearson_invexpq: 0.6468816651327486,
  pearson_q: -0.608335387680996, pearson_q2: -0.4680064397129068, q_Icentroid: 0.07229314664285418,
  q_best_hump: 0.03565611703241278, q_best_hump_log: 0.03580425444874863, q_best_trough: 0.15064747480095442,
  q_best_trough_log: 0.15514260434990565, q_logIcentroid: 0.0684097113084872, r_fftIcentroid: 0.07098005701319549}
fit_report:
  converged: 1
  error_weighted: 1
  final_objective: 0.008873392398079513
  fit_snr: 1.8407566859211115
  good_fit: 1
  initial_objective: 0.7243797607740671
  logI_weighted: 1
  q_range: [0.03, .inf]
  source_wavelength: 0.799898
noise:
  model: flat
  parameters:
    I0:
      bounds: [1.0e-12, .inf]
      constraint_expr: null
      fixed: 0
      value: 1.2493339696106887e-12
particle:
  form: spherical
  parameters:
    I0:
      bounds: [0.0, .inf]
      constraint_expr: null
      fixed: 0
      value: 721.0560297796693
    r:
      bounds: [0.1, .inf]
      constraint_expr: null
      fixed: 0
      value: 28.748059971092875
    sigma:
      bounds: [0.0, 2.0]
      constraint_expr: null
      fixed: 0
      value: 0.06897410401354365
  settings: {distribution: r_normal, sampling_step: 0.05, sampling_width: 3.5}
  structure: diffuse
precursor:
  form: guinier_porod
  parameters:
    D:
      bounds: [0.0, 4.0]
      constraint_expr: null
      fixed: 1
      value: 4.0
    I0:
      bounds: [0.0, .inf]
      constraint_expr: null
      fixed: 0
      value: 2.6396545259152324
    rg:
      bounds: [0.1, .inf]
      constraint_expr: null
      fixed: 0
      value: 4.21551357676754
  settings: {distribution: single}
  structure: diffuse
sample_metadata: {data_file: G_260C_0214171833_0001_dz_bgsub.dat, experiment_id: RxnG_201602,
  notes: '', sample_id: RxnG_201602_1455499124, source_wavelength: 0.799898, time: 1455499124.0}
superlattice:
  form: spherical
  parameters:
    I0:
      bounds: [0.0, .inf]
      constraint_expr: null
      fixed: 0
      value: 1.9387371805068554e-05
    a:
      bounds: [0.1, .inf]
      constraint_expr: null
      fixed: 0
      value: 105.82379527894102
    hwhm_g:
      bounds: [1.0e-09, .inf]
      constraint_expr: null
      fixed: 0
      value: 4.015717856853396e-05
    hwhm_l:
      bounds: [1.0e-09, .inf]
      constraint_expr: null
      fixed: 0
      value: 0.0023801183228709943
    r:
      bounds: [0.1, .inf]
      constraint_expr: particle__r
      fixed: 0
      value: 28.748059971092875
  settings: {distribution: single, integration_mode: spherical, lattice: F_cubic,
    profile: voigt, q_max: 0.6, q_min: 0.0, space_group: Fm-3m, structure_factor_mode: radial,
    texture: random}
  structure: crystalline

File: batch_pd_nanoparticles/RxnG_201602/G_266C_0214171931_0001.yml
features: {I_fluctuation: 0.11046577588152733, Ilowq_over_Imean: 2.6658494409352107,
  Imax_over_Imean: 44.56831131009721, Imax_sharpness: 2.881230597649089, best_hump_qwidth: 0.0002767263379312823,
  best_hump_qwidth_log: 0.0016109942053283556, best_trough_qwidth: 0.018814485946402684,
  best_trough_qwidth_log: 0.0032498973507378483, logI_fluctuation: 3.3540845549830176,
  logI_max_over_std: 3.662467997305643, pearson_expq: -0.30893975887627395, pearson_invexpq: 0.3408351510857591,
  pearson_q: -0.3256944251883826, pearson_q2: -0.266243917183594, q_Icentroid: 0.09328117736150983,
  q_best_hump: 0.09706544103867884, q_best_hump_log: 0.09908342690908886, q_best_trough: 0.15806067588636138,
  q_best_trough_log: 0.1598398027624125, q_logIcentroid: 0.06300604898876541, r_fftIcentroid: 0.08182978445744994}
fit_report:
  converged: 1
  error_weighted: 1
  final_objective: 0.03466783553008372
  fit_snr: 2.446193324476541
  good_fit: 1
  initial_objective: 0.33595338024861504
  logI_weighted: 1
  q_range: [0.03, .inf]
  source_wavelength: 0.799898
noise:
  model: flat
  parameters:
    I0:
      bounds: [1.0e-12, .inf]
      constraint_expr: null
      fixed: 0
      value: 1.0276779427442762e-11
particle:
  form: spherical
  parameters:
    I0:
      bounds: [0.0, .inf]
      constraint_expr: null
      fixed: 0
      value: 184.34966375870965
    r:
      bounds: [0.1, .inf]
      constraint_expr: null
      fixed: 0
      value: 31.34667757911486
    sigma:
      bounds: [0.0, 2.0]
      constraint_expr: null
      fixed: 0
      value: 0.14968016962997932
  settings: {distribution: r_normal, sampling_step: 0.05, sampling_width: 3.5}
  structure: diffuse
precursor:
  form: guinier_porod
  parameters:
    D:
      bounds: [0.0, 4.0]
      constraint_expr: null
      fixed: 1
      value: 4.0
    I0:
      bounds: [0.0, .inf]
      constraint_expr: null
      fixed: 0
      value: 3.0829955466100474
    rg:
      bounds: [0.1, .inf]
      constraint_expr: null
      fixed: 0
      value: 4.190992152425402
  settings: {distribution: single}
  structure: diffuse
sample_metadata: {data_file: G_266C_0214171931_0001_dz_bgsub.dat, experiment_id: RxnG_201602,
  notes: '', sample_id: RxnG_201602_1455499182, source_wavelength: 0.799898, time: 1455499182.0}
superlattice:
  form: spherical
  parameters:
    I0:
      bounds: [0.0, .inf]
      constraint_expr: null
      fixed: 0
      value: 3.905411711913054e-05
    a:
      bounds: [0.1, .inf]
      constraint_expr: null
      fixed: 0
      value: 112.620247273743
    hwhm_g:
      bounds: [1.0e-09, .inf]
      constraint_expr: null
      fixed: 0
      value: 0.0017364620314871404
    hwhm_l:
      bounds: [1.0e-09, .inf]
      constraint_expr: null
      fixed: 0
      value: 0.0015641623525913806
    r:
      bounds: [0.1, .inf]
      constraint_expr: particle__r
      fixed: 0
      value: 31.34667757911486
  settings: {distribution: single, integration_mode: spherical, lattice: F_cubic,
    profile: voigt, q_max: 0.6, q_min: 0.0, space_group: Fm-3m, structure_factor_mode: radial,
    texture: random}
  structure: crystalline

File: batch_pd_nanoparticles/RxnG_201602/G_268C_0214171955_0001.yml
features: {I_fluctuation: 0.14702215654473477, Ilowq_over_Imean: 2.442655580729498,
  Imax_over_Imean: 47.204261655131766, Imax_sharpness: 2.9042459580512845, best_hump_qwidth: 0.0002722720630813685,
  best_hump_qwidth_log: 0.001597539433561405, best_trough_qwidth: 4.6219851663660805,
  best_trough_qwidth_log: 0.10674824508170622, logI_fluctuation: 4.15611227868341,
  logI_max_over_std: 3.5457627620112886, pearson_expq: -0.2953415298946333, pearson_invexpq: 0.32568742323059513,
  pearson_q: -0.3113021617784595, pearson_q2: -0.2546961406697053, q_Icentroid: 0.09287816004373083,
  q_best_hump: 0.0956905898452507, q_best_hump_log: 0.09777622391582644, q_best_trough: 0.243859255612628,
  q_best_trough_log: 0.24747146169222167, q_logIcentroid: 0.018982623748531463, r_fftIcentroid: 0.08148050001909819}
fit_report:
  converged: 1
  error_weighted: 1
  final_objective: 0.036601284019286716
  fit_snr: 2.2978800023862216
  good_fit: 1
  initial_objective: 0.19157441952678078
  logI_weighted: 1
  q_range: [0.03, .inf]
  source_wavelength: 0.799898
noise:
  model: flat
  parameters:
    I0:
      bounds: [1.0e-12, .inf]
      constraint_expr: null
      fixed: 0
      value: 1.005517891172758e-11
particle:
  form: spherical
  parameters:
    I0:
      bounds: [0.0, .inf]
      constraint_expr: null
      fixed: 0
      value: 196.6156684266322
    r:
      bounds: [0.1, .inf]
      constraint_expr: null
      fixed: 0
      value: 32.01797617086213
    sigma:
      bounds: [0.0, 2.0]
      constraint_expr: null
      fixed: 0
      value: 0.2601433091807728
  settings: {distribution: r_normal, sampling_step: 0.05, sampling_width: 3.5}
  structure: diffuse
precursor:
  form: guinier_porod
  parameters:
    D:
      bounds: [0.0, 4.0]
      constraint_expr: null
      fixed: 1
      value: 4.0
    I0:
      bounds: [0.0, .inf]
      constraint_expr: null
      fixed: 0
      value: 3.0858836907811593
    rg:
      bounds: [0.1, .inf]
      constraint_expr: null
      fixed: 0
      value: 4.663366361050311
  settings: {distribution: single}
  structure: diffuse
sample_metadata: {data_file: G_268C_0214171955_0001_dz_bgsub.dat, experiment_id: RxnG_201602,
  notes: '', sample_id: RxnG_201602_1455499206, source_wavelength: 0.799898, time: 1455499206.0}
superlattice:
  form: spherical
  parameters:
    I0:
      bounds: [0.0, .inf]
      constraint_expr: null
      fixed: 0
      value: 4.008658566578838e-05
    a:
      bounds: [0.1, .inf]
      constraint_expr: null
      fixed: 0
      value: 114.30736803049535
    hwhm_g:
      bounds: [1.0e-09, .inf]
      constraint_expr: null
      fixed: 0
      value: 0.0018530710178709109
    hwhm_l:
      bounds: [1.0e-09, .inf]
      constraint_expr: null
      fixed: 0
      value: 0.001516290750220528
    r:
      bounds: [0.1, .inf]
      constraint_expr: particle__r
      fixed: 0
      value: 32.01797617086213
  settings: {distribution: single, integration_mode: spherical, lattice: F_cubic,
    profile: voigt, q_max: 0.6, q_min: 0.0, space_group: Fm-3m, structure_factor_mode: radial,
    texture: random}
  structure: crystalline

File: batch_pd_nanoparticles/RxnG_201602/G_270C_0214172013_0001.yml
features: {I_fluctuation: 0.33129891627534763, Ilowq_over_Imean: 2.205016570374278,
  Imax_over_Imean: 48.84323862237693, Imax_sharpness: 2.8851493524619096, best_hump_qwidth: 0.0002736465707361256,
  best_hump_qwidth_log: 0.0014578209730638026, best_trough_qwidth: 0.004600640652150057,
  best_trough_qwidth_log: 0.00427405129097952, logI_fluctuation: 3.529622160320466,
  logI_max_over_std: 3.9277126185218676, pearson_expq: -0.28397772566587787, pearson_invexpq: 0.3126335151230341,
  pearson_q: -0.2990882951730982, pearson_q2: -0.24548670664257932, q_Icentroid: 0.09479555522539787,
  q_best_hump: 0.09459526734280657, q_best_hump_log: 0.09683572833493934, q_best_trough: 0.036552230454840406,
  q_best_trough_log: 0.0371806975889975, q_logIcentroid: 0.09992592532856996, r_fftIcentroid: 0.08019765576849555}
fit_report:
  converged: 1
  error_weighted: 1
  final_objective: 0.038408369565746246
  fit_snr: 2.25161826086158
  good_fit: 1
  initial_objective: 0.11027156428260296
  logI_weighted: 1
  q_range: [0.03, .inf]
  source_wavelength: 0.799898
noise:
  model: flat
  parameters:
    I0:
      bounds: [1.0e-12, .inf]
      constraint_expr: null
      fixed: 0
      value: 1.0943801420637556e-11
particle:
  form: spherical
  parameters:
    I0:
      bounds: [0.0, .inf]
      constraint_expr: null
      fixed: 0
      value: 194.92458739657917
    r:
      bounds: [0.1, .inf]
      constraint_expr: null
      fixed: 0
      value: 32.43036037132009
    sigma:
      bounds: [0.0, 2.0]
      constraint_expr: null
      fixed: 0
      value: 0.28169014075582
  settings: {distribution: r_normal, sampling_step: 0.05, sampling_width: 3.5}
  structure: diffuse
precursor:
  form: guinier_porod
  parameters:
    D:
      bounds: [0.0, 4.0]
      constraint_expr: null
      fixed: 1
      value: 4.0
    I0:
      bounds: [0.0, .inf]
      constraint_expr: null
      fixed: 0
      value: 3.5979214523570446
    rg:
      bounds: [0.1, .inf]
      constraint_expr: null
      fixed: 0
      value: 4.308486067103433
  settings: {distribution: single}
  structure: diffuse
sample_metadata: {data_file: G_270C_0214172013_0001_dz_bgsub.dat, experiment_id: RxnG_201602,
  notes: '', sample_id: RxnG_201602_1455499224, source_wavelength: 0.799898, time: 1455499224.0}
superlattice:
  form: spherical
  parameters:
    I0:
      bounds: [0.0, .inf]
      constraint_expr: null
      fixed: 0
      value: 4.492555293578171e-05
    a:
      bounds: [0.1, .inf]
      constraint_expr: null
      fixed: 0
      value: 115.33105514542956
    hwhm_g:
      bounds: [1.0e-09, .inf]
      constraint_expr: null
      fixed: 0
      value: 0.0019528667340161787
    hwhm_l:
      bounds: [1.0e-09, .inf]
      constraint_expr: null
      fixed: 0
      value: 0.0014413942168102212
    r:
      bounds: [0.1, .inf]
      constraint_expr: particle__r
      fixed: 0
      value: 32.43036037132009
  settings: {distribution: single, integration_mode: spherical, lattice: F_cubic,
    profile: voigt, q_max: 0.6, q_min: 0.0, space_group: Fm-3m, structure_factor_mode: radial,
    texture: random}
  structure: crystalline

File: batch_pd_nanoparticles/RxnG_201602/G_273C_0214172046_0001.yml
features: {I_fluctuation: 0.2976064435937515, Ilowq_over_Imean: 1.926512263912514,
  Imax_over_Imean: 51.781070996188056, Imax_sharpness: 2.584459098011542, best_hump_qwidth: 0.00027106568343980824,
  best_hump_qwidth_log: 0.0015124522311392133, best_trough_qwidth: 0.07167088293211615,
  best_trough_qwidth_log: 0.057584685767227216, logI_fluctuation: 3.73633702305979,
  logI_max_over_std: 3.6472970318469327, pearson_expq: -0.2706545065005685, pearson_invexpq: 0.29760115977265567,
  pearson_q: -0.2848975630767299, pearson_q2: -0.23438601080317098, q_Icentroid: 0.09411529564067167,
  q_best_hump: 0.09332807427565759, q_best_hump_log: 0.09567342865994502, q_best_trough: 0.0033971454956479574,
  q_best_trough_log: 0.012689341752748995, q_logIcentroid: 0.02337884722592745, r_fftIcentroid: 0.07931939178740266}
fit_report:
  converged: 1
  error_weighted: 1
  final_objective: 0.04085679584711413
  fit_snr: 2.0931898696107245
  good_fit: 1
  initial_objective: 0.1659575653991533
  logI_weighted: 1
  q_range: [0.03, .inf]
  source_wavelength: 0.799898
noise:
  model: flat
  parameters:
    I0:
      bounds: [1.0e-12, .inf]
      constraint_expr: null
      fixed: 0
      value: 8.943623619472874e-12
particle:
  form: spherical
  parameters:
    I0:
      bounds: [0.0, .inf]
      constraint_expr: null
      fixed: 0
      value: 169.61033407186943
    r:
      bounds: [0.1, .inf]
      constraint_expr: null
      fixed: 0
      value: 32.97754381976974
    sigma:
      bounds: [0.0, 2.0]
      constraint_expr: null
      fixed: 0
      value: 0.29411764722016753
  settings: {distribution: r_normal, sampling_step: 0.05, sampling_width: 3.5}
  structure: diffuse
precursor:
  form: guinier_porod
  parameters:
    D:
      bounds: [0.0, 4.0]
      constraint_expr: null
      fixed: 1
      value: 4.0
    I0:
      bounds: [0.0, .inf]
      constraint_expr: null
      fixed: 0
      value: 3.9164760047479987
    rg:
      bounds: [0.1, .inf]
      constraint_expr: null
      fixed: 0
      value: 5.104364126814328
  settings: {distribution: single}
  structure: diffuse
sample_metadata: {data_file: G_273C_0214172046_0001_dz_bgsub.dat, experiment_id: RxnG_201602,
  notes: '', sample_id: RxnG_201602_1455499257, source_wavelength: 0.799898, time: 1455499257.0}
superlattice:
  form: spherical
  parameters:
    I0:
      bounds: [0.0, .inf]
      constraint_expr: null
      fixed: 0
      value: 4.682532918232063e-05
    a:
      bounds: [0.1, .inf]
      constraint_expr: null
      fixed: 0
      value: 116.8047810264715
    hwhm_g:
      bounds: [1.0e-09, .inf]
      constraint_expr: null
      fixed: 0
      value: 0.002254983522635867
    hwhm_l:
      bounds: [1.0e-09, .inf]
      constraint_expr: null
      fixed: 0
      value: 0.0012369724578417118
    r:
      bounds: [0.1, .inf]
      constraint_expr: particle__r
      fixed: 0
      value: 32.97754381976974
  settings: {distribution: single, integration_mode: spherical, lattice: F_cubic,
    profile: voigt, q_max: 0.6, q_min: 0.0, space_group: Fm-3m, structure_factor_mode: radial,
    texture: random}
  structure: crystalline
