Repository: slaclab/xrsdkit_modeling

xrsdkit modeling
----------------

This repository contains datasets from projects at SLAC/SSRL,
xrsdkit models trained on these datasets,
and notebooks for (re-)training and inspecting the models.

Usage
-----

It is expected that the user has installed a Python interpreter 
(preferably version 3.5 or greater),
and that the user has installed xrsdkit for that interpreter.
Follow the installation instructions in the xrsdkit documentation, 
`here <https://xrsdkit.readthedocs.io/en/latest/>`_.

Usage is summarized in the step-by-step instructions below.
For examples and details, see the notebooks.

Step 1: Download this Repository
================================

Download this repository through the GitHub interface,
or clone it with git clone. ::

    $ git clone https://github.com/slaclab/flowreactor_modeling.git 

Optionally, activate your virtual environment 
(presume it is named "xrsdkit"),
and move into the repository root directory. ::

    $ workon xrsdkit 
    $ cd xrsdkit_modeling

Step 2a (optional): Add/update dataset
======================================

Add or augment existing datasets 
with xrsdkit-processed results (yml files).
The dataset directory contains one or more subdirectories,
where each subdirectory consolidates xrsdkit results for one experiment. 
One experiment consists of one or more samples,
and one sample is represented by exactly one yml file.

Step 2b (optional): Update the model configuration 
==================================================

The model configuration file defines what kind of model is trained
for each estimator in the xrsdkit model set,
as well as any choices that can be made in training the model
(e.g. feature selection, hyperparameter selction, and performance metrics to optimize).
To use xrsdkit defaults, do not provide a model configuration file.
If this file is left in place, it will be found during the next step,
and any applicable configurations will be carried over into the new models.

Step 3a: Train Models
=====================

Use python train_models.py to call on xrsdkit 
to train its models from data in the dataset directory.
This will save the trained model parameters and training metrics
in the modeling_data directory.
This overwrites the default models 
that are originally included in modeling_data.
This also overwrites the model configuration file model_config.yml.

    python train_models.py

Step 3b (optional): Update the model configuration (again)
==========================================================

The training process will generate a model configuration file,
which will be saved in the model output directory.
Edit the file with any text editor to select 
whatever model types and training metrics
are appropriate for the project at hand.

After editing the configuration, 
re-train the models in the new configuration.

Step 4: Load Models
===================

The trained model parameters are saved in a tree of files
in the model output directory.
Each model presents a text file that describes its training results,
and a pickle file that can be used to rebuild the model itself. 
You can load these models into xrsdkit at runtime. ::

    >>> import xrsdkit 
    >>> xrsdkit.load_models('path/to/modeling/dir')

After this, the models will be used whenever xrsdkit.predict is called. ::

    >>> import numpy as np
    >>> q_I = np.loadtxt('path/to/1d/scattering/pattern.dat')
    >>> feats = xrsdkit.profile_1d_pattern(q_I[:,0],q_I[:,1])
    >>> preds = xrsdkit.predict(feats)
    >>> xsys = xrsdkit.build_system_from_predictions(preds) 
    >>> xfig = xrsdkit.plot_xrsd_fit(xsys,q_I[:,0],q_I[:,1])

File: batch_pd_nanoparticles/dataset/RxnA_201602/A_140C_0212114055_0001.yml
features: {I_fluctuation: 2.430700372987814, Ilowq_over_Imean: 2.3967333606901455,
  Imax_over_Imean: 6.568806125227122, Imax_sharpness: 1.1609579661405942, best_hump_qwidth: 0.0023337765936714857,
  best_hump_qwidth_log: 0.011231952415516276, best_trough_qwidth: 0.010687985741126628,
  best_trough_qwidth_log: 0.007840177986546968, logI_fluctuation: 4.01091469188125,
  logI_max_over_std: 8.837947499965225, pearson_expq: -0.6059712208301654, pearson_invexpq: 0.6508034240006845,
  pearson_q: -0.6288492248843847, pearson_q2: -0.5407136477528347, q_Icentroid: 0.23633139680739934,
  q_best_hump: 0.07238819950640396, q_best_hump_log: -0.04222919407176473, q_best_trough: 0.08666383963232102,
  q_best_trough_log: 0.08680629020274977, q_logIcentroid: 0.2763446237544561, r_fftIcentroid: 0.11679890975503417}
fit_report:
  converged: 1
  error_weighted: 1
  final_objective: 0.0032714889459742637
  fit_snr: 1.4723760799827428
  good_fit: 1
  initial_objective: 2.4340239953197598
  logI_weighted: 1
  q_range: [0.1, .inf]
  source_wavelength: 0.799898
noise:
  model: flat
  parameters:
    I0:
      bounds: [1.0e-12, .inf]
      constraint_expr: null
      fixed: 0
      value: 4.588163182717153e-11
precursor:
  form: guinier_porod
  parameters:
    D:
      bounds: [0.0, 4.0]
      constraint_expr: null
      fixed: 1
      value: 4.0
    I0:
      bounds: [0.0, .inf]
      constraint_expr: null
      fixed: 0
      value: 8.678369181915109
    rg:
      bounds: [0.1, .inf]
      constraint_expr: null
      fixed: 0
      value: 2.8832045875446366
  settings: {distribution: single}
  structure: diffuse
sample_metadata: {data_file: A_140C_0212114055_0001_dz_bgsub.dat, experiment_id: RxnA_201602,
  notes: '', sample_id: RxnA_201602_1455306072, source_wavelength: 0.799898, time: 1455306072.0}

File: batch_pd_nanoparticles/dataset/RxnA_201602/A_190C_0212114245_0001.yml
features: {I_fluctuation: 2.8347717016649367, Ilowq_over_Imean: 2.7213540313406304,
  Imax_over_Imean: 7.502775150569747, Imax_sharpness: 1.138960174888951, best_hump_qwidth: 0.004637003229120314,
  best_hump_qwidth_log: 0.006381002464161697, best_trough_qwidth: 0.037792659847772775,
  best_trough_qwidth_log: 0.02078144865995014, logI_fluctuation: 4.831444479457922,
  logI_max_over_std: 7.633276720047555, pearson_expq: -0.5575881397291279, pearson_invexpq: 0.6057693038127354,
  pearson_q: -0.5818706795029286, pearson_q2: -0.4897777562579094, q_Icentroid: 0.22772174946549464,
  q_best_hump: 0.11777690628908352, q_best_hump_log: -0.010435451204222845, q_best_trough: 0.07726200580321599,
  q_best_trough_log: 0.07879105172176495, q_logIcentroid: 0.2661675386746771, r_fftIcentroid: 0.11979994702479148}
fit_report:
  converged: 1
  error_weighted: 1
  final_objective: 0.007815390058815024
  fit_snr: 1.1159426102841017
  good_fit: 1
  initial_objective: 4.172037464804937
  logI_weighted: 1
  q_range: [0.1, .inf]
  source_wavelength: 0.799898
noise:
  model: flat
  parameters:
    I0:
      bounds: [1.0e-12, .inf]
      constraint_expr: null
      fixed: 0
      value: 2.8728019962898088e-11
precursor:
  form: guinier_porod
  parameters:
    D:
      bounds: [0.0, 4.0]
      constraint_expr: null
      fixed: 1
      value: 4.0
    I0:
      bounds: [0.0, .inf]
      constraint_expr: null
      fixed: 0
      value: 6.168618009932651
    rg:
      bounds: [0.1, .inf]
      constraint_expr: null
      fixed: 0
      value: 2.877395257576807
  settings: {distribution: single}
  structure: diffuse
sample_metadata: {data_file: A_190C_0212114245_0001_dz_bgsub.dat, experiment_id: RxnA_201602,
  notes: '', sample_id: RxnA_201602_1455306181, source_wavelength: 0.799898, time: 1455306181.0}

File: batch_pd_nanoparticles/dataset/RxnA_201602/A_190C_0212114245_0001_dz_bgsub.yml
features: {I_fluctuation: 2.8347717016649367, Ilowq_over_Imean: 2.7213540313406304,
  Imax_over_Imean: 7.502775150569747, Imax_sharpness: 1.138960174888951, best_hump_qwidth: 0.004637003229120314,
  best_hump_qwidth_log: 0.006381002464161697, best_trough_qwidth: 0.037792659847772775,
  best_trough_qwidth_log: 0.02078144865995014, logI_fluctuation: 4.831444479457922,
  logI_max_over_std: 7.633276720047555, pearson_expq: -0.5575881397291279, pearson_invexpq: 0.6057693038127354,
  pearson_q: -0.5818706795029286, pearson_q2: -0.4897777562579094, q_Icentroid: 0.22772174946549464,
  q_best_hump: 0.11777690628908352, q_best_hump_log: -0.010435451204222845, q_best_trough: 0.07726200580321599,
  q_best_trough_log: 0.07879105172176495, q_logIcentroid: 0.2661675386746771, r_fftIcentroid: 0.11979994702479148}
fit_report:
  converged: 1
  error_weighted: 1
  final_objective: 0.007815390058815024
  fit_snr: 1.1159426102841017
  good_fit: 1
  initial_objective: 4.172037464804937
  logI_weighted: 1
  q_range: [0.1, .inf]
  source_wavelength: 0.799898
noise:
  model: flat
  parameters:
    I0:
      bounds: [1.0e-12, .inf]
      constraint_expr: null
      fixed: 0
      value: 2.8728019962898088e-11
precursor:
  form: guinier_porod
  parameters:
    D:
      bounds: [0.0, 4.0]
      constraint_expr: null
      fixed: 1
      value: 4.0
    I0:
      bounds: [0.0, .inf]
      constraint_expr: null
      fixed: 0
      value: 6.168618009932651
    rg:
      bounds: [0.1, .inf]
      constraint_expr: null
      fixed: 0
      value: 2.877395257576807
  settings: {}
  structure: diffuse
sample_metadata: {data_file: A_190C_0212114245_0001_dz_bgsub.dat, experiment_id: RxnA_201602,
  notes: '', sample_id: RxnA_201602_1455306181, source_wavelength: 0.799898, time: 1455306181.0}

File: batch_pd_nanoparticles/dataset/RxnA_201602/A_200C_0212114309_0001_dz_bgsub.yml
features: {I_fluctuation: 3.97531611622798, Ilowq_over_Imean: 2.7895390536009677,
  Imax_over_Imean: 6.916742201535699, Imax_sharpness: 1.0668638927574947, best_hump_qwidth: 0.0008837890271791962,
  best_hump_qwidth_log: 0.0017136563641582004, best_trough_qwidth: 0.0064390931251098165,
  best_trough_qwidth_log: 0.004331768123358632, logI_fluctuation: 6.711363560872467,
  logI_max_over_std: 6.604725134323628, pearson_expq: -0.5608881187362953, pearson_invexpq: 0.6077832965348874,
  pearson_q: -0.5845822952150986, pearson_q2: -0.49444155062493594, q_Icentroid: 0.22353778370630098,
  q_best_hump: 0.015588598056682668, q_best_hump_log: 0.020861652218037596, q_best_trough: 0.09279597667106759,
  q_best_trough_log: 0.0928883810810357, q_logIcentroid: 0.25491522597501565, r_fftIcentroid: 0.11710066345138781}
fit_report:
  converged: 1
  error_weighted: 1
  final_objective: 0.011769766232177759
  fit_snr: 1.0810950568188797
  good_fit: 1
  initial_objective: 4.908814196341657
  logI_weighted: 1
  q_range: [0.1, .inf]
  source_wavelength: 0.799898
noise:
  model: flat
  parameters:
    I0:
      bounds: [1.0e-12, .inf]
      constraint_expr: null
      fixed: 0
      value: 8.456901845477205e-12
precursor:
  form: guinier_porod
  parameters:
    D:
      bounds: [0.0, 4.0]
      constraint_expr: null
      fixed: 1
      value: 4.0
    I0:
      bounds: [0.0, .inf]
      constraint_expr: null
      fixed: 0
      value: 5.208588336223158
    rg:
      bounds: [0.1, .inf]
      constraint_expr: null
      fixed: 0
      value: 3.0589989991385402
  settings: {}
  structure: diffuse
sample_metadata: {data_file: A_200C_0212114309_0001_dz_bgsub.dat, experiment_id: RxnA_201602,
  notes: '', sample_id: RxnA_201602_1455306206, source_wavelength: 0.799898, time: 1455306206.0}

File: batch_pd_nanoparticles/dataset/RxnA_201602/A_210C_0212114344_0001_dz_bgsub.yml
features: {I_fluctuation: 3.2261743905176936, Ilowq_over_Imean: 2.7606837056181144,
  Imax_over_Imean: 7.719315818893553, Imax_sharpness: 1.130447021992759, best_hump_qwidth: 0.0007656777165673571,
  best_hump_qwidth_log: 0.001245948373505875, best_trough_qwidth: 0.007865468741266906,
  best_trough_qwidth_log: 0.004535835121836603, logI_fluctuation: 6.163346927793099,
  logI_max_over_std: 7.4198318015580815, pearson_expq: -0.5404795588824601, pearson_invexpq: 0.5893568423633947,
  pearson_q: -0.5650629584747896, pearson_q2: -0.47234080337767104, q_Icentroid: 0.2267983070689138,
  q_best_hump: 0.014585764087843178, q_best_hump_log: 0.021225044534947668, q_best_trough: 0.08481930092617973,
  q_best_trough_log: 0.08500543587368936, q_logIcentroid: 0.263047659282843, r_fftIcentroid: 0.11725385438733524}
fit_report:
  converged: 1
  error_weighted: 1
  final_objective: 0.009815788191067754
  fit_snr: 1.0514537689749803
  good_fit: 1
  initial_objective: 4.579694171953936
  logI_weighted: 1
  q_range: [0.1, .inf]
  source_wavelength: 0.799898
noise:
  model: flat
  parameters:
    I0:
      bounds: [1.0e-12, .inf]
      constraint_expr: null
      fixed: 0
      value: 2.3395840820228386e-11
precursor:
  form: guinier_porod
  parameters:
    D:
      bounds: [0.0, 4.0]
      constraint_expr: null
      fixed: 1
      value: 4.0
    I0:
      bounds: [0.0, .inf]
      constraint_expr: null
      fixed: 0
      value: 5.468224942029224
    rg:
      bounds: [0.1, .inf]
      constraint_expr: null
      fixed: 0
      value: 2.8420927643359732
  settings: {}
  structure: diffuse
sample_metadata: {data_file: A_210C_0212114344_0001_dz_bgsub.dat, experiment_id: RxnA_201602,
  notes: '', sample_id: RxnA_201602_1455306240, source_wavelength: 0.799898, time: 1455306240.0}

File: batch_pd_nanoparticles/dataset/RxnA_201602/A_220C_0212114417_0001.yml
features: {I_fluctuation: 3.058536018586203, Ilowq_over_Imean: 2.4531316137112156,
  Imax_over_Imean: 5.810254599255325, Imax_sharpness: 1.1019419963437254, best_hump_qwidth: 0.0004800215676150765,
  best_hump_qwidth_log: 0.0010023261916366167, best_trough_qwidth: 0.005563149523196558,
  best_trough_qwidth_log: 0.004070775291415588, logI_fluctuation: 5.356797687455676,
  logI_max_over_std: 8.884176461976853, pearson_expq: -0.5800683288763522, pearson_invexpq: 0.6333174028003595,
  pearson_q: -0.6071007813671847, pearson_q2: -0.5062922674433766, q_Icentroid: 0.23793066822144907,
  q_best_hump: 0.021342314859711442, q_best_hump_log: 0.022729274651669906, q_best_trough: 0.09279357559429954,
  q_best_trough_log: 0.09277425693948663, q_logIcentroid: 0.27795489353958425, r_fftIcentroid: 0.1106036204144133}
fit_report:
  converged: 1
  error_weighted: 1
  final_objective: 0.0061600249144177135
  fit_snr: 1.3823091919349286
  good_fit: 1
  initial_objective: 0.00616002491441827
  logI_weighted: 1
  q_range: [0.1, .inf]
  source_wavelength: 0.799898
noise:
  model: flat
  parameters:
    I0:
      bounds: [1.0e-12, .inf]
      constraint_expr: null
      fixed: 0
      value: 2.942102117486911e-11
precursor:
  form: guinier_porod
  parameters:
    D:
      bounds: [0.0, 4.0]
      constraint_expr: null
      fixed: 1
      value: 4.0
    I0:
      bounds: [0.0, .inf]
      constraint_expr: null
      fixed: 0
      value: 7.630575094302966
    rg:
      bounds: [0.1, .inf]
      constraint_expr: null
      fixed: 0
      value: 2.643320702922932
  settings: {distribution: single}
  structure: diffuse
sample_metadata: {data_file: A_220C_0212114417_0001_dz_bgsub.dat, experiment_id: RxnA_201602,
  notes: '', sample_id: RxnA_201602_1455306273, source_wavelength: 0.799898, time: 1455306273.0}

File: batch_pd_nanoparticles/dataset/RxnA_201602/A_240C_0212114540_0001.yml
features: {I_fluctuation: 0.6534991968431094, Ilowq_over_Imean: 5.454058906708162,
  Imax_over_Imean: 6.283942201972338, Imax_sharpness: 1.0068191283092847, best_hump_qwidth: 0.015361281162074147,
  best_hump_qwidth_log: 0.07534147606037997, best_trough_qwidth: 0.1930846073871321,
  best_trough_qwidth_log: 0.029452808337139952, logI_fluctuation: 4.487286615837305,
  logI_max_over_std: 2.8897224868006215, pearson_expq: -0.6865705700015863, pearson_invexpq: 0.7709553485217737,
  pearson_q: -0.7298005207476886, pearson_q2: -0.5763408701619948, q_Icentroid: 0.08972911900125588,
  q_best_hump: 0.03476133278799637, q_best_hump_log: 0.03785515326917227, q_best_trough: 0.2468314348608573,
  q_best_trough_log: 0.25409343660917943, q_logIcentroid: 0.14717635634503592, r_fftIcentroid: 0.040297601235811636}
fit_report:
  converged: 1
  error_weighted: 1
  final_objective: 0.0024856927798745203
  fit_snr: 2.5569301700131195
  good_fit: 1
  initial_objective: 0.012535257917340793
  logI_weighted: 1
  q_range: [0.05, .inf]
  source_wavelength: 0.799898
noise:
  model: flat
  parameters:
    I0:
      bounds: [1.0e-12, .inf]
      constraint_expr: null
      fixed: 0
      value: 1.4771292966564431e-08
particle:
  form: spherical
  parameters:
    I0:
      bounds: [0.0, .inf]
      constraint_expr: null
      fixed: 0
      value: 235.29776384740734
    r:
      bounds: [0.1, .inf]
      constraint_expr: null
      fixed: 0
      value: 18.49680808694143
    sigma:
      bounds: [0.0, 2.0]
      constraint_expr: null
      fixed: 0
      value: 0.06074724847200341
  settings: {distribution: r_normal, sampling_step: 0.05, sampling_width: 3.5}
  structure: diffuse
precursor:
  form: guinier_porod
  parameters:
    D:
      bounds: [0.0, 4.0]
      constraint_expr: null
      fixed: 1
      value: 4.0
    I0:
      bounds: [0.0, .inf]
      constraint_expr: null
      fixed: 0
      value: 3.1191251295646447
    rg:
      bounds: [0.1, .inf]
      constraint_expr: null
      fixed: 0
      value: 3.502822283847164
  settings: {distribution: single}
  structure: diffuse
sample_metadata: {data_file: A_240C_0212114540_0001_dz_bgsub.dat, experiment_id: RxnA_201602,
  notes: '', sample_id: RxnA_201602_1455306356, source_wavelength: 0.799898, time: 1455306356.0}

File: batch_pd_nanoparticles/dataset/RxnA_201602/A_245C_0212114602_0001.yml
features: {I_fluctuation: 0.40062014275831664, Ilowq_over_Imean: 6.208698285876908,
  Imax_over_Imean: 7.274438139487635, Imax_sharpness: 1.0068428092271182, best_hump_qwidth: 0.01434748693231365,
  best_hump_qwidth_log: 0.08048445758908278, best_trough_qwidth: 0.1092118574764483,
  best_trough_qwidth_log: 0.003999078420046084, logI_fluctuation: 5.17920412388052,
  logI_max_over_std: 2.491297668567246, pearson_expq: -0.6432002966553739, pearson_invexpq: 0.7292519686965324,
  pearson_q: -0.6869725625587465, pearson_q2: -0.5321016136980768, q_Icentroid: 0.07667237891964118,
  q_best_hump: 0.027537789115218314, q_best_hump_log: 0.03305623854129158, q_best_trough: 0.2142038686881132,
  q_best_trough_log: 0.21544214309837667, q_logIcentroid: 0.008249323523965896, r_fftIcentroid: 0.036816110134204084}
fit_report:
  converged: 1
  error_weighted: 1
  final_objective: 0.0024722891850857878
  fit_snr: 1.9368007928382778
  good_fit: 1
  initial_objective: 0.002507233488662517
  logI_weighted: 1
  q_range: [0.05, .inf]
  source_wavelength: 0.799898
noise:
  model: flat
  parameters:
    I0:
      bounds: [1.0e-12, .inf]
      constraint_expr: null
      fixed: 0
      value: 8.79087802552192e-10
particle:
  form: spherical
  parameters:
    I0:
      bounds: [0.0, .inf]
      constraint_expr: null
      fixed: 0
      value: 289.15450766890723
    r:
      bounds: [0.1, .inf]
      constraint_expr: null
      fixed: 0
      value: 21.003081022621995
    sigma:
      bounds: [0.0, 2.0]
      constraint_expr: null
      fixed: 0
      value: 0.042552491647338764
  settings: {distribution: r_normal, sampling_step: 0.05, sampling_width: 3.5}
  structure: diffuse
precursor:
  form: guinier_porod
  parameters:
    D:
      bounds: [0.0, 4.0]
      constraint_expr: null
      fixed: 1
      value: 4.0
    I0:
      bounds: [0.0, .inf]
      constraint_expr: null
      fixed: 0
      value: 0.7372355885347119
    rg:
      bounds: [0.1, .inf]
      constraint_expr: null
      fixed: 0
      value: 2.230790354548858
  settings: {distribution: single}
  structure: diffuse
sample_metadata: {data_file: A_245C_0212114602_0001_dz_bgsub.dat, experiment_id: RxnA_201602,
  notes: '', sample_id: RxnA_201602_1455306373, source_wavelength: 0.799898, time: 1455306373.0}

File: batch_pd_nanoparticles/dataset/RxnA_201602/A_250C_0212114626_0001.yml
features: {I_fluctuation: 0.2583220977247664, Ilowq_over_Imean: 6.919571475882033,
  Imax_over_Imean: 8.38315958388991, Imax_sharpness: 1.006063624943096, best_hump_qwidth: 0.012546893451571086,
  best_hump_qwidth_log: 0.07969682699230576, best_trough_qwidth: 0.08874718304061437,
  best_trough_qwidth_log: 0.002734594546226084, logI_fluctuation: 4.578666166082241,
  logI_max_over_std: 2.4968836107738492, pearson_expq: -0.6068991605207578, pearson_invexpq: 0.6935041933815094,
  pearson_q: -0.6506805419284714, pearson_q2: -0.4959776917346485, q_Icentroid: 0.06834378069788276,
  q_best_hump: 0.021618023658256824, q_best_hump_log: 0.02836279640742695, q_best_trough: 0.1902266467407132,
  q_best_trough_log: 0.1891887030186682, q_logIcentroid: -0.027840926614722414, r_fftIcentroid: 0.03810473781364443}
fit_report:
  converged: 1
  error_weighted: 1
  final_objective: 0.0016725543811901067
  fit_snr: 1.6685025227867119
  good_fit: 1
  initial_objective: 0.001672555571140984
  logI_weighted: 1
  q_range: [0.05, .inf]
  source_wavelength: 0.799898
noise:
  model: flat
  parameters:
    I0:
      bounds: [1.0e-12, .inf]
      constraint_expr: null
      fixed: 0
      value: 3.0346268831138445e-09
particle:
  form: spherical
  parameters:
    I0:
      bounds: [0.0, .inf]
      constraint_expr: null
      fixed: 0
      value: 601.5660529922227
    r:
      bounds: [0.1, .inf]
      constraint_expr: null
      fixed: 0
      value: 23.669748246626078
    sigma:
      bounds: [0.0, 2.0]
      constraint_expr: null
      fixed: 0
      value: 0.04796391790080634
  settings: {distribution: r_normal, sampling_step: 0.05, sampling_width: 3.5}
  structure: diffuse
precursor:
  form: guinier_porod
  parameters:
    D:
      bounds: [0.0, 4.0]
      constraint_expr: null
      fixed: 1
      value: 4.0
    I0:
      bounds: [0.0, .inf]
      constraint_expr: null
      fixed: 0
      value: 0.5000494206325077
    rg:
      bounds: [0.1, .inf]
      constraint_expr: null
      fixed: 0
      value: 1.9541770510138976
  settings: {distribution: single}
  structure: diffuse
sample_metadata: {data_file: A_250C_0212114626_0001_dz_bgsub.dat, experiment_id: RxnA_201602,
  notes: '', sample_id: RxnA_201602_1455306397, source_wavelength: 0.799898, time: 1455306397.0}

File: batch_pd_nanoparticles/dataset/RxnA_201602/A_255C_0212114648_0001.yml
features: {I_fluctuation: 0.21393074404383688, Ilowq_over_Imean: 7.416552283368468,
  Imax_over_Imean: 9.343883159579416, Imax_sharpness: 1.0085072896427296, best_hump_qwidth: 0.010184541744406172,
  best_hump_qwidth_log: 0.06717581738384847, best_trough_qwidth: 0.07375723768831174,
  best_trough_qwidth_log: 0.004214942430509516, logI_fluctuation: 3.7522916015884444,
  logI_max_over_std: 3.041712646250153, pearson_expq: -0.5805785062092361, pearson_invexpq: 0.6668355389626979,
  pearson_q: -0.6240063931527718, pearson_q2: -0.4706176149606448, q_Icentroid: 0.0641519809143343,
  q_best_hump: 0.019372641150619485, q_best_hump_log: 0.025283942624924283, q_best_trough: 0.17430665935067835,
  q_best_trough_log: 0.17420276842360666, q_logIcentroid: 0.13293454960939496, r_fftIcentroid: 0.03950825055442}
fit_report:
  converged: 1
  error_weighted: 1
  final_objective: 0.002364729271801219
  fit_snr: 1.6034833115281164
  good_fit: 1
  initial_objective: 0.0040550462105863674
  logI_weighted: 1
  q_range: [0.03, .inf]
  source_wavelength: 0.799898
noise:
  model: flat
  parameters:
    I0:
      bounds: [1.0e-12, .inf]
      constraint_expr: null
      fixed: 0
      value: 2.201752391517431e-08
particle:
  form: spherical
  parameters:
    I0:
      bounds: [0.0, .inf]
      constraint_expr: null
      fixed: 0
      value: 1834.6400056861926
    r:
      bounds: [0.1, .inf]
      constraint_expr: null
      fixed: 0
      value: 25.70502499721639
    sigma:
      bounds: [0.0, 2.0]
      constraint_expr: null
      fixed: 0
      value: 0.04543478102751575
  settings: {distribution: r_normal, sampling_step: 0.05, sampling_width: 3.5}
  structure: diffuse
precursor:
  form: guinier_porod
  parameters:
    D:
      bounds: [0.0, 4.0]
      constraint_expr: null
      fixed: 1
      value: 4.0
    I0:
      bounds: [0.0, .inf]
      constraint_expr: null
      fixed: 0
      value: 2.4849706886349505
    rg:
      bounds: [0.1, .inf]
      constraint_expr: null
      fixed: 0
      value: 3.649160929025928
  settings: {distribution: single}
  structure: diffuse
sample_metadata: {data_file: A_255C_0212114648_0001_dz_bgsub.dat, experiment_id: RxnA_201602,
  notes: '', sample_id: RxnA_201602_1455306425, source_wavelength: 0.799898, time: 1455306425.0}

File: batch_pd_nanoparticles/dataset/RxnA_201602/A_258C_0212114714_0001.yml
features: {I_fluctuation: 0.24676192158536395, Ilowq_over_Imean: 7.662986708014235,
  Imax_over_Imean: 10.005155180895603, Imax_sharpness: 1.0096658064403938, best_hump_qwidth: 0.010910990674979049,
  best_hump_qwidth_log: 0.06884138113506529, best_trough_qwidth: 0.054970736019501386,
  best_trough_qwidth_log: 0.0033851642415937077, logI_fluctuation: 3.7989386083200425,
  logI_max_over_std: 2.9526423627870515, pearson_expq: -0.567654275201536, pearson_invexpq: 0.6536655259559079,
  pearson_q: -0.6108753147123541, pearson_q2: -0.45825077468118874, q_Icentroid: 0.061493505143376544,
  q_best_hump: 0.010749628411407808, q_best_hump_log: 0.021709000307944593, q_best_trough: 0.16298932049041823,
  q_best_trough_log: 0.16259022451719482, q_logIcentroid: 0.11118936210113675, r_fftIcentroid: 0.04199408078286524}
fit_report:
  converged: 1
  error_weighted: 1
  final_objective: 0.0024753353122137934
  fit_snr: 1.514834653175671
  good_fit: 1
  initial_objective: 0.003476062445219031
  logI_weighted: 1
  q_range: [0.03, .inf]
  source_wavelength: 0.799898
noise:
  model: flat
  parameters:
    I0:
      bounds: [1.0e-12, .inf]
      constraint_expr: null
      fixed: 0
      value: 2.9837499138096746e-10
particle:
  form: spherical
  parameters:
    I0:
      bounds: [0.0, .inf]
      constraint_expr: null
      fixed: 0
      value: 2473.371064705138
    r:
      bounds: [0.1, .inf]
      constraint_expr: null
      fixed: 0
      value: 27.49025862399186
    sigma:
      bounds: [0.0, 2.0]
      constraint_expr: null
      fixed: 0
      value: 0.04146234712258501
  settings: {distribution: r_normal, sampling_step: 0.05, sampling_width: 3.5}
  structure: diffuse
precursor:
  form: guinier_porod
  parameters:
    D:
      bounds: [0.0, 4.0]
      constraint_expr: null
      fixed: 1
      value: 4.0
    I0:
      bounds: [0.0, .inf]
      constraint_expr: null
      fixed: 0
      value: 2.666526330555209
    rg:
      bounds: [0.1, .inf]
      constraint_expr: null
      fixed: 0
      value: 4.471325349913052
  settings: {distribution: single}
  structure: diffuse
sample_metadata: {data_file: A_258C_0212114714_0001_dz_bgsub.dat, experiment_id: RxnA_201602,
  notes: '', sample_id: RxnA_201602_1455306450, source_wavelength: 0.799898, time: 1455306450.0}
superlattice:
  form: spherical
  parameters:
    I0:
      bounds: [0.0, .inf]
      constraint_expr: null
      fixed: 0
      value: 3.690241636489233e-06
    a:
      bounds: [0.1, .inf]
      constraint_expr: null
      fixed: 0
      value: 103.47115989342656
    hwhm_g:
      bounds: [1.0e-09, .inf]
      constraint_expr: null
      fixed: 0
      value: 0.0005430159083684716
    hwhm_l:
      bounds: [1.0e-09, .inf]
      constraint_expr: null
      fixed: 0
      value: 0.0024162928741587875
    r:
      bounds: [0.1, .inf]
      constraint_expr: particle__r
      fixed: 0
      value: 27.49025862399186
  settings: {distribution: single, integration_mode: spherical, lattice: F_cubic,
    profile: voigt, q_max: 0.6, q_min: 0.0, space_group: Fm-3m, structure_factor_mode: radial,
    texture: random}
  structure: crystalline

File: batch_pd_nanoparticles/dataset/RxnA_201602/A_269C_0212114933_0001.yml
features: {I_fluctuation: 0.44650266261330207, Ilowq_over_Imean: 2.5544352409844793,
  Imax_over_Imean: 56.089467971872416, Imax_sharpness: 3.546162024425611, best_hump_qwidth: 0.0002855421371926609,
  best_hump_qwidth_log: 0.0015291636108539213, best_trough_qwidth: 0.018599374294191694,
  best_trough_qwidth_log: 0.0029066465516293153, logI_fluctuation: 3.1363568403113384,
  logI_max_over_std: 4.160056050204843, pearson_expq: -0.28792193138396516, pearson_invexpq: 0.3171717856705568,
  pearson_q: -0.30332371292066956, pearson_q2: -0.2486708765688944, q_Icentroid: 0.09447685475181675,
  q_best_hump: 0.09816732139525272, q_best_hump_log: 0.10029315075474604, q_best_trough: 0.15932221292410043,
  q_best_trough_log: 0.16118925749254348, q_logIcentroid: 0.1491410660766961, r_fftIcentroid: 0.10209209872376099}
fit_report:
  converged: 1
  error_weighted: 1
  final_objective: 0.03922297890832859
  fit_snr: 2.163306692872681
  good_fit: 0
  initial_objective: 0.12705195223248258
  logI_weighted: 1
  q_range: [0.03, .inf]
  source_wavelength: 0.799898
noise:
  model: flat
  parameters:
    I0:
      bounds: [1.0e-12, .inf]
      constraint_expr: null
      fixed: 0
      value: 1.2003662630544198e-07
particle:
  form: spherical
  parameters:
    I0:
      bounds: [0.0, .inf]
      constraint_expr: null
      fixed: 0
      value: 369.562498980368
    r:
      bounds: [0.1, .inf]
      constraint_expr: null
      fixed: 0
      value: 31.154137004982807
    sigma:
      bounds: [0.0, 2.0]
      constraint_expr: null
      fixed: 0
      value: 0.2898550724642206
  settings: {distribution: r_normal, sampling_step: 0.05, sampling_width: 3.5}
  structure: diffuse
precursor:
  form: guinier_porod
  parameters:
    D:
      bounds: [0.0, 4.0]
      constraint_expr: null
      fixed: 1
      value: 4.0
    I0:
      bounds: [0.0, .inf]
      constraint_expr: null
      fixed: 0
      value: 6.730826129808353
    rg:
      bounds: [0.1, .inf]
      constraint_expr: null
      fixed: 0
      value: 4.8150917546049445
  settings: {distribution: single}
  structure: diffuse
sample_metadata: {data_file: A_269C_0212114933_0001_dz_bgsub.dat, experiment_id: RxnA_201602,
  notes: '', sample_id: RxnA_201602_1455306590, source_wavelength: 0.799898, time: 1455306590.0}
superlattice:
  form: spherical
  parameters:
    I0:
      bounds: [0.0, .inf]
      constraint_expr: null
      fixed: 0
      value: 6.983783941194588e-05
    a:
      bounds: [0.1, .inf]
      constraint_expr: null
      fixed: 0
      value: 111.88362503323836
    hwhm_g:
      bounds: [1.0e-09, .inf]
      constraint_expr: null
      fixed: 0
      value: 0.0008311106127648626
    hwhm_l:
      bounds: [1.0e-09, .inf]
      constraint_expr: null
      fixed: 0
      value: 0.0017563715908880395
    r:
      bounds: [0.1, .inf]
      constraint_expr: particle__r
      fixed: 0
      value: 31.154137004982807
  settings: {distribution: single, integration_mode: spherical, lattice: F_cubic,
    profile: voigt, q_max: 0.3, q_min: 0.0, space_group: Fm-3m, structure_factor_mode: radial,
    texture: random}
  structure: crystalline

File: batch_pd_nanoparticles/dataset/RxnA_201602/A_270C_0212114954_0001.yml
features: {I_fluctuation: 0.10491621503613743, Ilowq_over_Imean: 2.396992452898646,
  Imax_over_Imean: 53.91572554557406, Imax_sharpness: 3.339726935752079, best_hump_qwidth: 0.00028806391200811586,
  best_hump_qwidth_log: 0.0016139745305193721, best_trough_qwidth: 0.01734582042709809,
  best_trough_qwidth_log: 0.0028668829940352407, logI_fluctuation: 2.8587217295462635,
  logI_max_over_std: 3.972972605391331, pearson_expq: -0.28071186744628024, pearson_invexpq: 0.3088267441228273,
  pearson_q: -0.2955445828160465, pearson_q2: -0.24289748265187405, q_Icentroid: 0.09470863720158279,
  q_best_hump: 0.0971948378792995, q_best_hump_log: 0.09949235692090219, q_best_trough: 0.15889660184027035,
  q_best_trough_log: 0.16065101605495608, q_logIcentroid: 0.13018328560262454, r_fftIcentroid: 0.09987627420575963}
fit_report:
  converged: 1
  error_weighted: 1
  final_objective: 0.040359964883230626
  fit_snr: 2.138525178947493
  good_fit: 0
  initial_objective: 0.078274623111103
  logI_weighted: 1
  q_range: [0.03, .inf]
  source_wavelength: 0.799898
noise:
  model: flat
  parameters:
    I0:
      bounds: [1.0e-12, .inf]
      constraint_expr: null
      fixed: 0
      value: 1.519594540200231e-07
particle:
  form: spherical
  parameters:
    I0:
      bounds: [0.0, .inf]
      constraint_expr: null
      fixed: 0
      value: 357.99175109574435
    r:
      bounds: [0.1, .inf]
      constraint_expr: null
      fixed: 0
      value: 31.41763010330076
    sigma:
      bounds: [0.0, 2.0]
      constraint_expr: null
      fixed: 0
      value: 0.3077476384819541
  settings: {distribution: r_normal, sampling_step: 0.05, sampling_width: 3.5}
  structure: diffuse
precursor:
  form: guinier_porod
  parameters:
    D:
      bounds: [0.0, 4.0]
      constraint_expr: null
      fixed: 1
      value: 4.0
    I0:
      bounds: [0.0, .inf]
      constraint_expr: null
      fixed: 0
      value: 6.4632861967752
    rg:
      bounds: [0.1, .inf]
      constraint_expr: null
      fixed: 0
      value: 4.869335627695559
  settings: {distribution: single}
  structure: diffuse
sample_metadata: {data_file: A_270C_0212114954_0001_dz_bgsub.dat, experiment_id: RxnA_201602,
  notes: '', sample_id: RxnA_201602_1455306611, source_wavelength: 0.799898, time: 1455306611.0}
superlattice:
  form: spherical
  parameters:
    I0:
      bounds: [0.0, .inf]
      constraint_expr: null
      fixed: 0
      value: 7.293753357906496e-05
    a:
      bounds: [0.1, .inf]
      constraint_expr: null
      fixed: 0
      value: 112.55762845142115
    hwhm_g:
      bounds: [1.0e-09, .inf]
      constraint_expr: null
      fixed: 0
      value: 0.0008680275249678404
    hwhm_l:
      bounds: [1.0e-09, .inf]
      constraint_expr: null
      fixed: 0
      value: 0.0017423879350141336
    r:
      bounds: [0.1, .inf]
      constraint_expr: particle__r
      fixed: 0
      value: 31.41763010330076
  settings: {distribution: single, integration_mode: spherical, lattice: F_cubic,
    profile: voigt, q_max: 0.3, q_min: 0.0, space_group: Fm-3m, structure_factor_mode: radial,
    texture: random}
  structure: crystalline

File: batch_pd_nanoparticles/dataset/RxnA_201602/A_272C_0212115023_0001.yml
features: {I_fluctuation: 0.41694101959844876, Ilowq_over_Imean: 2.2037096867548076,
  Imax_over_Imean: 59.590302175916115, Imax_sharpness: 3.5208450905958233, best_hump_qwidth: 0.00027977513303758134,
  best_hump_qwidth_log: 0.0015946553525826913, best_trough_qwidth: 0.6932550490926452,
  best_trough_qwidth_log: 0.010991072593662157, logI_fluctuation: 4.759363467602797,
  logI_max_over_std: 3.8032562463733517, pearson_expq: -0.2708043443627196, pearson_invexpq: 0.2976625938817955,
  pearson_q: -0.2850006104610664, pearson_q2: -0.23462838863219682, q_Icentroid: 0.09423654475830041,
  q_best_hump: 0.09685569549162734, q_best_hump_log: 0.09907155388506578, q_best_trough: 0.24433760201550392,
  q_best_trough_log: 0.24382440146666873, q_logIcentroid: 0.09538230957107208, r_fftIcentroid: 0.09990495870970953}
fit_report:
  converged: 1
  error_weighted: 1
  final_objective: 0.043550218016612026
  fit_snr: 2.1069598339410303
  good_fit: 0
  initial_objective: 0.10143347103816487
  logI_weighted: 1
  q_range: [0.03, .inf]
  source_wavelength: 0.799898
noise:
  model: flat
  parameters:
    I0:
      bounds: [1.0e-12, .inf]
      constraint_expr: null
      fixed: 0
      value: 2.1199003719107878e-07
particle:
  form: spherical
  parameters:
    I0:
      bounds: [0.0, .inf]
      constraint_expr: null
      fixed: 0
      value: 340.7288879259295
    r:
      bounds: [0.1, .inf]
      constraint_expr: null
      fixed: 0
      value: 31.723537462586584
    sigma:
      bounds: [0.0, 2.0]
      constraint_expr: null
      fixed: 0
      value: 0.33898305132378104
  settings: {distribution: r_normal, sampling_step: 0.05, sampling_width: 3.5}
  structure: diffuse
precursor:
  form: guinier_porod
  parameters:
    D:
      bounds: [0.0, 4.0]
      constraint_expr: null
      fixed: 1
      value: 4.0
    I0:
      bounds: [0.0, .inf]
      constraint_expr: null
      fixed: 0
      value: 5.987640891211115
    rg:
      bounds: [0.1, .inf]
      constraint_expr: null
      fixed: 0
      value: 5.2211511323159385
  settings: {distribution: single}
  structure: diffuse
sample_metadata: {data_file: A_272C_0212115023_0001_dz_bgsub.dat, experiment_id: RxnA_201602,
  notes: '', sample_id: RxnA_201602_1455306639, source_wavelength: 0.799898, time: 1455306639.0}
superlattice:
  form: spherical
  parameters:
    I0:
      bounds: [0.0, .inf]
      constraint_expr: null
      fixed: 0
      value: 7.729242793752533e-05
    a:
      bounds: [0.1, .inf]
      constraint_expr: null
      fixed: 0
      value: 113.37249034579813
    hwhm_g:
      bounds: [1.0e-09, .inf]
      constraint_expr: null
      fixed: 0
      value: 0.00100430772782778
    hwhm_l:
      bounds: [1.0e-09, .inf]
      constraint_expr: null
      fixed: 0
      value: 0.0016899943427067798
    r:
      bounds: [0.1, .inf]
      constraint_expr: particle__r
      fixed: 0
      value: 31.723537462586584
  settings: {distribution: single, integration_mode: spherical, lattice: F_cubic,
    profile: voigt, q_max: 0.3, q_min: 0.0, space_group: Fm-3m, structure_factor_mode: radial,
    texture: random}
  structure: crystalline

File: batch_pd_nanoparticles/dataset/RxnA_201602/A_274C_0212115053_0001.yml
features: {I_fluctuation: 0.10509317623364724, Ilowq_over_Imean: 2.0255783869351527,
  Imax_over_Imean: 57.12090268602179, Imax_sharpness: 3.307789959081806, best_hump_qwidth: 0.0002824012211554574,
  best_hump_qwidth_log: 0.0016148752689049402, best_trough_qwidth: 0.3586924087733474,
  best_trough_qwidth_log: 0.1897664511754292, logI_fluctuation: 3.78255337965737,
  logI_max_over_std: 3.7761027671734904, pearson_expq: -0.2636801855169717, pearson_invexpq: 0.2894457059760143,
  pearson_q: -0.2773283177925947, pearson_q2: -0.22889215179880842, q_Icentroid: 0.0949117840670318,
  q_best_hump: 0.09587095255649852, q_best_hump_log: 0.09827629045698744, q_best_trough: 0.2645824124640466,
  q_best_trough_log: -0.061029066913386776, q_logIcentroid: 0.09173395876347176, r_fftIcentroid: 0.09773078112726309}
fit_report:
  converged: 1
  error_weighted: 1
  final_objective: 0.045775594463775646
  fit_snr: 2.0579793220083102
  good_fit: 0
  initial_objective: 0.09074991740244798
  logI_weighted: 1
  q_range: [0.03, .inf]
  source_wavelength: 0.799898
noise:
  model: flat
  parameters:
    I0:
      bounds: [1.0e-12, .inf]
      constraint_expr: null
      fixed: 0
      value: 4.847936939667008e-07
particle:
  form: spherical
  parameters:
    I0:
      bounds: [0.0, .inf]
      constraint_expr: null
      fixed: 0
      value: 318.57274742146404
    r:
      bounds: [0.1, .inf]
      constraint_expr: null
      fixed: 0
      value: 32.005303754678835
    sigma:
      bounds: [0.0, 2.0]
      constraint_expr: null
      fixed: 0
      value: 0.3636363636385488
  settings: {distribution: r_normal, sampling_step: 0.05, sampling_width: 3.5}
  structure: diffuse
precursor:
  form: guinier_porod
  parameters:
    D:
      bounds: [0.0, 4.0]
      constraint_expr: null
      fixed: 1
      value: 4.0
    I0:
      bounds: [0.0, .inf]
      constraint_expr: null
      fixed: 0
      value: 7.2081529191236235
    rg:
      bounds: [0.1, .inf]
      constraint_expr: null
      fixed: 0
      value: 5.646301020422331
  settings: {distribution: single}
  structure: diffuse
sample_metadata: {data_file: A_274C_0212115053_0001_dz_bgsub.dat, experiment_id: RxnA_201602,
  notes: '', sample_id: RxnA_201602_1455306669, source_wavelength: 0.799898, time: 1455306669.0}
superlattice:
  form: spherical
  parameters:
    I0:
      bounds: [0.0, .inf]
      constraint_expr: null
      fixed: 0
      value: 7.964570042351404e-05
    a:
      bounds: [0.1, .inf]
      constraint_expr: null
      fixed: 0
      value: 114.11173705205121
    hwhm_g:
      bounds: [1.0e-09, .inf]
      constraint_expr: null
      fixed: 0
      value: 0.0011438749636906165
    hwhm_l:
      bounds: [1.0e-09, .inf]
      constraint_expr: null
      fixed: 0
      value: 0.0016269388357686987
    r:
      bounds: [0.1, .inf]
      constraint_expr: particle__r
      fixed: 0
      value: 32.005303754678835
  settings: {distribution: single, integration_mode: spherical, lattice: F_cubic,
    profile: voigt, q_max: 0.3, q_min: 0.0, space_group: Fm-3m, structure_factor_mode: radial,
    texture: random}
  structure: crystalline

File: batch_pd_nanoparticles/dataset/RxnA_201602/A_276C_0212115122_0001.yml
features: {I_fluctuation: 0.33734532511741566, Ilowq_over_Imean: 1.908399582204245,
  Imax_over_Imean: 61.49232323716887, Imax_sharpness: 3.4860635234235904, best_hump_qwidth: 0.00027616830653199285,
  best_hump_qwidth_log: 0.0015210836304665497, best_trough_qwidth: 0.4279663166819244,
  best_trough_qwidth_log: 0.10775113292091974, logI_fluctuation: 3.8137968319492,
  logI_max_over_std: 3.8620142847804804, pearson_expq: -0.25939592371315234, pearson_invexpq: 0.28453855539456696,
  pearson_q: -0.27273001930059065, pearson_q2: -0.22540378448266657, q_Icentroid: 0.09552156791224566,
  q_best_hump: 0.09560874045848264, q_best_hump_log: 0.09792210113474625, q_best_trough: -0.19569714363656665,
  q_best_trough_log: -0.015827129702422338, q_logIcentroid: 0.09956501292558537, r_fftIcentroid: 0.0976766870304119}
fit_report:
  converged: 1
  error_weighted: 1
  final_objective: 0.047283346663669665
  fit_snr: 2.0201363111341597
  good_fit: 0
  initial_objective: 0.07609516869685422
  logI_weighted: 1
  q_range: [0.03, .inf]
  source_wavelength: 0.799898
noise:
  model: flat
  parameters:
    I0:
      bounds: [1.0e-12, .inf]
      constraint_expr: null
      fixed: 0
      value: 5.835159487821429e-07
particle:
  form: spherical
  parameters:
    I0:
      bounds: [0.0, .inf]
      constraint_expr: null
      fixed: 0
      value: 303.3802774883576
    r:
      bounds: [0.1, .inf]
      constraint_expr: null
      fixed: 0
      value: 32.22211243461278
    sigma:
      bounds: [0.0, 2.0]
      constraint_expr: null
      fixed: 0
      value: 0.400000000000046
  settings: {distribution: r_normal, sampling_step: 0.05, sampling_width: 3.5}
  structure: diffuse
precursor:
  form: guinier_porod
  parameters:
    D:
      bounds: [0.0, 4.0]
      constraint_expr: null
      fixed: 1
      value: 4.0
    I0:
      bounds: [0.0, .inf]
      constraint_expr: null
      fixed: 0
      value: 7.456394991204641
    rg:
      bounds: [0.1, .inf]
      constraint_expr: null
      fixed: 0
      value: 5.5451101348223935
  settings: {distribution: single}
  structure: diffuse
sample_metadata: {data_file: A_276C_0212115122_0001_dz_bgsub.dat, experiment_id: RxnA_201602,
  notes: '', sample_id: RxnA_201602_1455306698, source_wavelength: 0.799898, time: 1455306698.0}
superlattice:
  form: spherical
  parameters:
    I0:
      bounds: [0.0, .inf]
      constraint_expr: null
      fixed: 0
      value: 7.910080547857135e-05
    a:
      bounds: [0.1, .inf]
      constraint_expr: null
      fixed: 0
      value: 114.71990073199679
    hwhm_g:
      bounds: [1.0e-09, .inf]
      constraint_expr: null
      fixed: 0
      value: 0.001209209951954393
    hwhm_l:
      bounds: [1.0e-09, .inf]
      constraint_expr: null
      fixed: 0
      value: 0.0016085597398839413
    r:
      bounds: [0.1, .inf]
      constraint_expr: particle__r
      fixed: 0
      value: 32.22211243461278
  settings: {distribution: single, integration_mode: spherical, lattice: F_cubic,
    profile: voigt, q_max: 0.3, q_min: 0.0, space_group: Fm-3m, structure_factor_mode: radial,
    texture: random}
  structure: crystalline

File: batch_pd_nanoparticles/dataset/RxnA_201602/A_277C_0212115223_0001.yml
features: {I_fluctuation: 0.12125589222233549, Ilowq_over_Imean: 1.7073979991458637,
  Imax_over_Imean: 59.25248263692627, Imax_sharpness: 2.912032076039611, best_hump_qwidth: 0.00027680048474926526,
  best_hump_qwidth_log: 0.0014913306029916424, best_trough_qwidth: 0.1536854208267262,
  best_trough_qwidth_log: 0.8056717370273713, logI_fluctuation: 4.289707887999294,
  logI_max_over_std: 3.8934695088603726, pearson_expq: -0.25196431437068156, pearson_invexpq: 0.2760991441633886,
  pearson_q: -0.26478872781750046, pearson_q2: -0.21927248120947182, q_Icentroid: 0.09600501836427967,
  q_best_hump: 0.09452609214326155, q_best_hump_log: 0.09699757742684512, q_best_trough: 0.12349151139531642,
  q_best_trough_log: -0.4363565232887965, q_logIcentroid: 0.1054760935677329, r_fftIcentroid: 0.0953475952959099}
fit_report:
  converged: 1
  error_weighted: 1
  final_objective: 0.05061988869464017
  fit_snr: 1.9189174866748038
  good_fit: 0
  initial_objective: 0.13173117731171208
  logI_weighted: 1
  q_range: [0.03, .inf]
  source_wavelength: 0.799898
noise:
  model: flat
  parameters:
    I0:
      bounds: [1.0e-12, .inf]
      constraint_expr: null
      fixed: 0
      value: 5.903881524771393e-07
particle:
  form: spherical
  parameters:
    I0:
      bounds: [0.0, .inf]
      constraint_expr: null
      fixed: 0
      value: 282.3780216156771
    r:
      bounds: [0.1, .inf]
      constraint_expr: null
      fixed: 0
      value: 32.60184616365734
    sigma:
      bounds: [0.0, 2.0]
      constraint_expr: null
      fixed: 0
      value: 0.4347826086970421
  settings: {distribution: r_normal, sampling_step: 0.05, sampling_width: 3.5}
  structure: diffuse
precursor:
  form: guinier_porod
  parameters:
    D:
      bounds: [0.0, 4.0]
      constraint_expr: null
      fixed: 1
      value: 4.0
    I0:
      bounds: [0.0, .inf]
      constraint_expr: null
      fixed: 0
      value: 7.617375283780113
    rg:
      bounds: [0.1, .inf]
      constraint_expr: null
      fixed: 0
      value: 5.468527923170852
  settings: {distribution: single}
  structure: diffuse
sample_metadata: {data_file: A_277C_0212115223_0001_dz_bgsub.dat, experiment_id: RxnA_201602,
  notes: '', sample_id: RxnA_201602_1455306759, source_wavelength: 0.799898, time: 1455306759.0}
superlattice:
  form: spherical
  parameters:
    I0:
      bounds: [0.0, .inf]
      constraint_expr: null
      fixed: 0
      value: 8.467037266957078e-05
    a:
      bounds: [0.1, .inf]
      constraint_expr: null
      fixed: 0
      value: 115.70635145095659
    hwhm_g:
      bounds: [1.0e-09, .inf]
      constraint_expr: null
      fixed: 0
      value: 0.0014217413308322824
    hwhm_l:
      bounds: [1.0e-09, .inf]
      constraint_expr: null
      fixed: 0
      value: 0.001517846539554779
    r:
      bounds: [0.1, .inf]
      constraint_expr: particle__r
      fixed: 0
      value: 32.60184616365734
  settings: {distribution: single, integration_mode: spherical, lattice: F_cubic,
    profile: voigt, q_max: 0.3, q_min: 0.0, space_group: Fm-3m, structure_factor_mode: radial,
    texture: random}
  structure: crystalline
