Repository: slaclab/xrsdkit_modeling

xrsdkit modeling
----------------

This repository contains datasets from projects at SLAC/SSRL,
xrsdkit models trained on these datasets,
and notebooks for (re-)training and inspecting the models.

Usage
-----

It is expected that the user has installed a Python interpreter 
(preferably version 3.5 or greater),
and that the user has installed xrsdkit for that interpreter.
Follow the installation instructions in the xrsdkit documentation, 
`here <https://xrsdkit.readthedocs.io/en/latest/>`_.

Usage is summarized in the step-by-step instructions below.
For examples and details, see the notebooks.

File: batch_pd_nanoparticles/dataset/RxnA_201602/A_278C_0212115311_0001.yml
features: {I_fluctuation: 0.3141462665863752, Ilowq_over_Imean: 1.6111057423197541,
  Imax_over_Imean: 62.985220650227085, Imax_sharpness: 3.0391510196203915, best_hump_qwidth: 0.0002707651214971074,
  best_hump_qwidth_log: 0.0014062097013971954, best_trough_qwidth: 0.28294704532054676,
  best_trough_qwidth_log: 0.27841004452591056, logI_fluctuation: 3.3683018663734243,
  logI_max_over_std: 3.9731724018151824, pearson_expq: -0.24907129689525456, pearson_invexpq: 0.2727742078112549,
  pearson_q: -0.2616785708912885, pearson_q2: -0.2169297481835345, q_Icentroid: 0.0963847944209725,
  q_best_hump: 0.09429746253389631, q_best_hump_log: 0.09666802639629699, q_best_trough: 0.18413484078107137,
  q_best_trough_log: -0.12879391507717353, q_logIcentroid: 0.11099953126983075, r_fftIcentroid: 0.09515572434533262}
fit_report:
  converged: 1
  error_weighted: 1
  final_objective: 0.051997310070657665
  fit_snr: 1.8495680935328793
  good_fit: 0
  initial_objective: 0.07228308288759719
  logI_weighted: 1
  q_range: [0.03, .inf]
  source_wavelength: 0.799898
noise:
  model: flat
  parameters:
    I0:
      bounds: [1.0e-12, .inf]
      constraint_expr: null
      fixed: 0
      value: 4.4496435880336804e-07
particle:
  form: spherical
  parameters:
    I0:
      bounds: [0.0, .inf]
      constraint_expr: null
      fixed: 0
      value: 265.4799732282231
    r:
      bounds: [0.1, .inf]
      constraint_expr: null
      fixed: 0
      value: 32.8092485407007
    sigma:
      bounds: [0.0, 2.0]
      constraint_expr: null
      fixed: 0
      value: 0.45076000692450235
  settings: {distribution: r_normal, sampling_step: 0.05, sampling_width: 3.5}
  structure: diffuse
precursor:
  form: guinier_porod
  parameters:
    D:
      bounds: [0.0, 4.0]
      constraint_expr: null
      fixed: 1
      value: 4.0
    I0:
      bounds: [0.0, .inf]
      constraint_expr: null
      fixed: 0
      value: 8.973410544642189
    rg:
      bounds: [0.1, .inf]
      constraint_expr: null
      fixed: 0
      value: 5.810657506109144
  settings: {distribution: single}
  structure: diffuse
sample_metadata: {data_file: A_278C_0212115311_0001_dz_bgsub.dat, experiment_id: RxnA_201602,
  notes: '', sample_id: RxnA_201602_1455306807, source_wavelength: 0.799898, time: 1455306807.0}
superlattice:
  form: spherical
  parameters:
    I0:
      bounds: [0.0, .inf]
      constraint_expr: null
      fixed: 0
      value: 8.540238316068205e-05
    a:
      bounds: [0.1, .inf]
      constraint_expr: null
      fixed: 0
      value: 116.2233803117551
    hwhm_g:
      bounds: [1.0e-09, .inf]
      constraint_expr: null
      fixed: 0
      value: 0.0015700368173946488
    hwhm_l:
      bounds: [1.0e-09, .inf]
      constraint_expr: null
      fixed: 0
      value: 0.0014450800636395256
    r:
      bounds: [0.1, .inf]
      constraint_expr: particle__r
      fixed: 0
      value: 32.8092485407007
  settings: {distribution: single, integration_mode: spherical, lattice: F_cubic,
    profile: voigt, q_max: 0.3, q_min: 0.0, space_group: Fm-3m, structure_factor_mode: radial,
    texture: random}
  structure: crystalline

File: batch_pd_nanoparticles/dataset/RxnA_201602/A_279C_0212115357_0001.yml
features: {I_fluctuation: 0.329501520646112, Ilowq_over_Imean: 1.5353225568831927,
  Imax_over_Imean: 63.30799857620039, Imax_sharpness: 3.014716862652433, best_hump_qwidth: 0.0002671407879166374,
  best_hump_qwidth_log: 0.0013083006767107333, best_trough_qwidth: 0.22807812903574237,
  best_trough_qwidth_log: 0.31950232478014634, logI_fluctuation: 2.8088162056113215,
  logI_max_over_std: 4.154392270766499, pearson_expq: -0.24641203513927737, pearson_invexpq: 0.26976830282787095,
  pearson_q: -0.25884449755829503, pearson_q2: -0.21472093714140225, q_Icentroid: 0.09690722719973802,
  q_best_hump: 0.09414600539670734, q_best_hump_log: 0.09642858027813894, q_best_trough: 0.1487310559332917,
  q_best_trough_log: -0.160482322699459, q_logIcentroid: 0.13142156666847443, r_fftIcentroid: 0.09455191152665962}
fit_report:
  converged: 1
  error_weighted: 1
  final_objective: 0.05353456473007017
  fit_snr: 1.7943258880275885
  good_fit: 0
  initial_objective: 0.062086902091391685
  logI_weighted: 1
  q_range: [0.03, .inf]
  source_wavelength: 0.799898
noise:
  model: flat
  parameters:
    I0:
      bounds: [1.0e-12, .inf]
      constraint_expr: null
      fixed: 0
      value: 5.833811332900396e-07
particle:
  form: spherical
  parameters:
    I0:
      bounds: [0.0, .inf]
      constraint_expr: null
      fixed: 0
      value: 261.63246000725394
    r:
      bounds: [0.1, .inf]
      constraint_expr: null
      fixed: 0
      value: 32.966406157470736
    sigma:
      bounds: [0.0, 2.0]
      constraint_expr: null
      fixed: 0
      value: 0.476190476192518
  settings: {distribution: r_normal, sampling_step: 0.05, sampling_width: 3.5}
  structure: diffuse
precursor:
  form: guinier_porod
  parameters:
    D:
      bounds: [0.0, 4.0]
      constraint_expr: null
      fixed: 1
      value: 4.0
    I0:
      bounds: [0.0, .inf]
      constraint_expr: null
      fixed: 0
      value: 7.879423298087696
    rg:
      bounds: [0.1, .inf]
      constraint_expr: null
      fixed: 0
      value: 5.276499977899164
  settings: {distribution: single}
  structure: diffuse
sample_metadata: {data_file: A_279C_0212115357_0001_dz_bgsub.dat, experiment_id: RxnA_201602,
  notes: '', sample_id: RxnA_201602_1455306853, source_wavelength: 0.799898, time: 1455306853.0}
superlattice:
  form: spherical
  parameters:
    I0:
      bounds: [0.0, .inf]
      constraint_expr: null
      fixed: 0
      value: 8.682884647415179e-05
    a:
      bounds: [0.1, .inf]
      constraint_expr: null
      fixed: 0
      value: 116.55616262171617
    hwhm_g:
      bounds: [1.0e-09, .inf]
      constraint_expr: null
      fixed: 0
      value: 0.0016487869077080886
    hwhm_l:
      bounds: [1.0e-09, .inf]
      constraint_expr: null
      fixed: 0
      value: 0.0014143999531249785
    r:
      bounds: [0.1, .inf]
      constraint_expr: particle__r
      fixed: 0
      value: 32.966406157470736
  settings: {distribution: single, integration_mode: spherical, lattice: F_cubic,
    profile: voigt, q_max: 0.3, q_min: 0.0, space_group: Fm-3m, structure_factor_mode: radial,
    texture: random}
  structure: crystalline

File: batch_pd_nanoparticles/dataset/RxnA_201602/A_280C_0212115500_0001.yml
features: {I_fluctuation: 0.4027769430218011, Ilowq_over_Imean: 1.484929764295601,
  Imax_over_Imean: 62.17381615368112, Imax_sharpness: 2.9311616682576407, best_hump_qwidth: 0.0002642399347141519,
  best_hump_qwidth_log: 0.001322789103117834, best_trough_qwidth: 0.2637985581689226,
  best_trough_qwidth_log: 0.2526744976860132, logI_fluctuation: 2.9031004062775114,
  logI_max_over_std: 4.018229826816038, pearson_expq: -0.24499688367901984, pearson_invexpq: 0.2681238857764369,
  pearson_q: -0.25731439544480134, pearson_q2: -0.21359481903382402, q_Icentroid: 0.09684567916395284,
  q_best_hump: 0.09401603559907892, q_best_hump_log: 0.09621711962781027, q_best_trough: 0.1648571377049302,
  q_best_trough_log: -0.11818925692319548, q_logIcentroid: 0.1205334781553256, r_fftIcentroid: 0.09359226283989049}
fit_report:
  converged: 1
  error_weighted: 1
  final_objective: 0.05403229108504173
  fit_snr: 1.746544607562065
  good_fit: 0
  initial_objective: 0.06307591443034243
  logI_weighted: 1
  q_range: [0.03, .inf]
  source_wavelength: 0.799898
noise:
  model: flat
  parameters:
    I0:
      bounds: [1.0e-12, .inf]
      constraint_expr: null
      fixed: 0
      value: 2.1792695303890497e-07
particle:
  form: spherical
  parameters:
    I0:
      bounds: [0.0, .inf]
      constraint_expr: null
      fixed: 0
      value: 278.4059046537398
    r:
      bounds: [0.1, .inf]
      constraint_expr: null
      fixed: 0
      value: 33.0855530774301
    sigma:
      bounds: [0.0, 2.0]
      constraint_expr: null
      fixed: 0
      value: 0.5000000000004714
  settings: {distribution: r_normal, sampling_step: 0.05, sampling_width: 3.5}
  structure: diffuse
precursor:
  form: guinier_porod
  parameters:
    D:
      bounds: [0.0, 4.0]
      constraint_expr: null
      fixed: 1
      value: 4.0
    I0:
      bounds: [0.0, .inf]
      constraint_expr: null
      fixed: 0
      value: 9.48716781913189
    rg:
      bounds: [0.1, .inf]
      constraint_expr: null
      fixed: 0
      value: 5.7067045415973725
  settings: {distribution: single}
  structure: diffuse
sample_metadata: {data_file: A_280C_0212115500_0001_dz_bgsub.dat, experiment_id: RxnA_201602,
  notes: '', sample_id: RxnA_201602_1455306917, source_wavelength: 0.799898, time: 1455306917.0}
superlattice:
  form: spherical
  parameters:
    I0:
      bounds: [0.0, .inf]
      constraint_expr: null
      fixed: 0
      value: 9.235673927876498e-05
    a:
      bounds: [0.1, .inf]
      constraint_expr: null
      fixed: 0
      value: 116.82977674776701
    hwhm_g:
      bounds: [1.0e-09, .inf]
      constraint_expr: null
      fixed: 0
      value: 0.0017387678923858063
    hwhm_l:
      bounds: [1.0e-09, .inf]
      constraint_expr: null
      fixed: 0
      value: 0.0013662101533306048
    r:
      bounds: [0.1, .inf]
      constraint_expr: particle__r
      fixed: 0
      value: 33.0855530774301
  settings: {distribution: single, integration_mode: spherical, lattice: F_cubic,
    profile: voigt, q_max: 0.3, q_min: 0.0, space_group: Fm-3m, structure_factor_mode: radial,
    texture: random}
  structure: crystalline

File: batch_pd_nanoparticles/dataset/RxnA_201602/A_280C_10min_0212120615_0001.yml
features: {I_fluctuation: 0.14667309389411223, Ilowq_over_Imean: 1.7470533386993528,
  Imax_over_Imean: 58.81824483004817, Imax_sharpness: 2.889361544932399, best_hump_qwidth: 33.09295292186436,
  best_hump_qwidth_log: 0.004807364762768374, best_trough_qwidth: 0.03490506636491964,
  best_trough_qwidth_log: 0.028544950251903744, logI_fluctuation: 3.615893058932055,
  logI_max_over_std: 3.8654801316520446, pearson_expq: -0.2547833096374205, pearson_invexpq: 0.27965470402369286,
  pearson_q: -0.26796406720987487, pearson_q2: -0.2211992171000967, q_Icentroid: 0.09486297897337162,
  q_best_hump: 0.42703562972067766, q_best_hump_log: 0.575119547643846, q_best_trough: 0.02418110353549946,
  q_best_trough_log: 0.02645143716263887, q_logIcentroid: 0.10910158500381019, r_fftIcentroid: 0.09318579982006069}
fit_report:
  converged: 1
  error_weighted: 1
  final_objective: 0.017301974398671968
  fit_snr: 3.2995328221508147
  good_fit: 1
  initial_objective: 0.13627293001888247
  logI_weighted: 1
  q_range: [0.03, .inf]
  source_wavelength: 0.799898
noise:
  model: flat
  parameters:
    I0:
      bounds: [1.0e-12, .inf]
      constraint_expr: null
      fixed: 0
      value: 6.314596623369084e-10
particle:
  form: spherical
  parameters:
    I0:
      bounds: [0.0, .inf]
      constraint_expr: null
      fixed: 0
      value: 483.266969525366
    r:
      bounds: [0.1, .inf]
      constraint_expr: null
      fixed: 0
      value: 30.19966269658293
    sigma:
      bounds: [0.0, 2.0]
      constraint_expr: null
      fixed: 0
      value: 0.21477622397357599
  settings: {distribution: r_normal, sampling_step: 0.05, sampling_width: 3.5}
  structure: diffuse
precursor:
  form: guinier_porod
  parameters:
    D:
      bounds: [0.0, 4.0]
      constraint_expr: null
      fixed: 1
      value: 4.0
    I0:
      bounds: [0.0, .inf]
      constraint_expr: null
      fixed: 0
      value: 40.877420107411844
    rg:
      bounds: [0.1, .inf]
      constraint_expr: null
      fixed: 0
      value: 1.7818377679967599
  settings: {distribution: single}
  structure: diffuse
sample_metadata: {data_file: A_280C_10min_0212120615_0001_dz_bgsub.dat, experiment_id: RxnA_201602,
  notes: '', sample_id: RxnA_201602_1455307592, source_wavelength: 0.799898, time: 1455307592.0}
superlattice:
  form: spherical
  parameters:
    I0:
      bounds: [0.0, .inf]
      constraint_expr: null
      fixed: 0
      value: 6.147103160802914e-05
    a:
      bounds: [0.1, .inf]
      constraint_expr: null
      fixed: 0
      value: 109.34054350712908
    hwhm_g:
      bounds: [1.0e-09, .inf]
      constraint_expr: null
      fixed: 0
      value: 0.00037668607737406656
    hwhm_l:
      bounds: [1.0e-09, .inf]
      constraint_expr: null
      fixed: 0
      value: 0.001885702491039365
    r:
      bounds: [0.1, .inf]
      constraint_expr: particle__r
      fixed: 0
      value: 30.19966269658293
  settings: {distribution: single, integration_mode: spherical, lattice: F_cubic,
    profile: voigt, q_max: 0.6, q_min: 0.0, space_group: Fm-3m, structure_factor_mode: radial,
    texture: random}
  structure: crystalline

File: batch_pd_nanoparticles/dataset/RxnA_201602/A_280C_11min_0212120712_0001.yml
features: {I_fluctuation: 0.15715047812329794, Ilowq_over_Imean: 1.7931342714894265,
  Imax_over_Imean: 58.64610973790046, Imax_sharpness: 2.897838216088064, best_hump_qwidth: 0.00027201076687483067,
  best_hump_qwidth_log: 0.0014678428865662076, best_trough_qwidth: 0.029287154523601346,
  best_trough_qwidth_log: 0.02488754391325198, logI_fluctuation: 3.4543750527661925,
  logI_max_over_std: 3.9630403001456047, pearson_expq: -0.2565590780995005, pearson_invexpq: 0.2817596194489689,
  pearson_q: -0.26990327823078014, pearson_q2: -0.22256563698015094, q_Icentroid: 0.09467187126580962,
  q_best_hump: 0.09310535170322351, q_best_hump_log: 0.09546179703033059, q_best_trough: 0.02708252014113255,
  q_best_trough_log: 0.028526303694913047, q_logIcentroid: 0.1206814990191643, r_fftIcentroid: 0.09320659740586645}
fit_report:
  converged: 1
  error_weighted: 1
  final_objective: 0.017301974398671968
  fit_snr: 3.2995328221508147
  good_fit: 1
  initial_objective: 0.13627293001888247
  logI_weighted: 1
  q_range: [0.03, .inf]
  source_wavelength: 0.799898
noise:
  model: flat
  parameters:
    I0:
      bounds: [1.0e-12, .inf]
      constraint_expr: null
      fixed: 0
      value: 6.314596623369084e-10
particle:
  form: spherical
  parameters:
    I0:
      bounds: [0.0, .inf]
      constraint_expr: null
      fixed: 0
      value: 483.266969525366
    r:
      bounds: [0.1, .inf]
      constraint_expr: null
      fixed: 0
      value: 30.19966269658293
    sigma:
      bounds: [0.0, 2.0]
      constraint_expr: null
      fixed: 0
      value: 0.21477622397357599
  settings: {distribution: r_normal, sampling_step: 0.05, sampling_width: 3.5}
  structure: diffuse
precursor:
  form: guinier_porod
  parameters:
    D:
      bounds: [0.0, 4.0]
      constraint_expr: null
      fixed: 1
      value: 4.0
    I0:
      bounds: [0.0, .inf]
      constraint_expr: null
      fixed: 0
      value: 40.877420107411844
    rg:
      bounds: [0.1, .inf]
      constraint_expr: null
      fixed: 0
      value: 1.7818377679967599
  settings: {distribution: single}
  structure: diffuse
sample_metadata: {data_file: A_280C_11min_0212120712_0001_dz_bgsub.dat, experiment_id: RxnA_201602,
  notes: '', sample_id: RxnA_201602_1455307649, source_wavelength: 0.799898, time: 1455307649.0}
superlattice:
  form: spherical
  parameters:
    I0:
      bounds: [0.0, .inf]
      constraint_expr: null
      fixed: 0
      value: 6.147103160802914e-05
    a:
      bounds: [0.1, .inf]
      constraint_expr: null
      fixed: 0
      value: 109.34054350712908
    hwhm_g:
      bounds: [1.0e-09, .inf]
      constraint_expr: null
      fixed: 0
      value: 0.00037668607737406656
    hwhm_l:
      bounds: [1.0e-09, .inf]
      constraint_expr: null
      fixed: 0
      value: 0.001885702491039365
    r:
      bounds: [0.1, .inf]
      constraint_expr: particle__r
      fixed: 0
      value: 30.19966269658293
  settings: {distribution: single, integration_mode: spherical, lattice: F_cubic,
    profile: voigt, q_max: 0.6, q_min: 0.0, space_group: Fm-3m, structure_factor_mode: radial,
    texture: random}
  structure: crystalline

File: batch_pd_nanoparticles/dataset/RxnA_201602/A_280C_12min_0212120805_0001.yml
features: {I_fluctuation: 0.16491495975646764, Ilowq_over_Imean: 1.8337375134896052,
  Imax_over_Imean: 58.3730445710269, Imax_sharpness: 2.905374161710602, best_hump_qwidth: 0.0002721637466542864,
  best_hump_qwidth_log: 0.0014416784521079004, best_trough_qwidth: 0.02790279365552803,
  best_trough_qwidth_log: 0.023981735812660592, logI_fluctuation: 2.8038107159390213,
  logI_max_over_std: 4.0495435993892475, pearson_expq: -0.25828238925088726, pearson_invexpq: 0.2837569983133882,
  pearson_q: -0.2717631294094409, pearson_q2: -0.22394181464727694, q_Icentroid: 0.09475463687180997,
  q_best_hump: 0.09309684947133082, q_best_hump_log: 0.09544482442720387, q_best_trough: 0.027238945838291895,
  q_best_trough_log: 0.02861626078230317, q_logIcentroid: 0.13244849561944014, r_fftIcentroid: 0.09325531531914374}
fit_report:
  converged: 1
  error_weighted: 1
  final_objective: 0.017301974398671968
  fit_snr: 3.2995328221508147
  good_fit: 1
  initial_objective: 0.13627293001888247
  logI_weighted: 1
  q_range: [0.03, .inf]
  source_wavelength: 0.799898
noise:
  model: flat
  parameters:
    I0:
      bounds: [1.0e-12, .inf]
      constraint_expr: null
      fixed: 0
      value: 6.314596623369084e-10
particle:
  form: spherical
  parameters:
    I0:
      bounds: [0.0, .inf]
      constraint_expr: null
      fixed: 0
      value: 483.266969525366
    r:
      bounds: [0.1, .inf]
      constraint_expr: null
      fixed: 0
      value: 30.19966269658293
    sigma:
      bounds: [0.0, 2.0]
      constraint_expr: null
      fixed: 0
      value: 0.21477622397357599
  settings: {distribution: r_normal, sampling_step: 0.05, sampling_width: 3.5}
  structure: diffuse
precursor:
  form: guinier_porod
  parameters:
    D:
      bounds: [0.0, 4.0]
      constraint_expr: null
      fixed: 1
      value: 4.0
    I0:
      bounds: [0.0, .inf]
      constraint_expr: null
      fixed: 0
      value: 40.877420107411844
    rg:
      bounds: [0.1, .inf]
      constraint_expr: null
      fixed: 0
      value: 1.7818377679967599
  settings: {distribution: single}
  structure: diffuse
sample_metadata: {data_file: A_280C_12min_0212120805_0001_dz_bgsub.dat, experiment_id: RxnA_201602,
  notes: '', sample_id: RxnA_201602_1455307701, source_wavelength: 0.799898, time: 1455307701.0}
superlattice:
  form: spherical
  parameters:
    I0:
      bounds: [0.0, .inf]
      constraint_expr: null
      fixed: 0
      value: 6.147103160802914e-05
    a:
      bounds: [0.1, .inf]
      constraint_expr: null
      fixed: 0
      value: 109.34054350712908
    hwhm_g:
      bounds: [1.0e-09, .inf]
      constraint_expr: null
      fixed: 0
      value: 0.00037668607737406656
    hwhm_l:
      bounds: [1.0e-09, .inf]
      constraint_expr: null
      fixed: 0
      value: 0.001885702491039365
    r:
      bounds: [0.1, .inf]
      constraint_expr: particle__r
      fixed: 0
      value: 30.19966269658293
  settings: {distribution: single, integration_mode: spherical, lattice: F_cubic,
    profile: voigt, q_max: 0.6, q_min: 0.0, space_group: Fm-3m, structure_factor_mode: radial,
    texture: random}
  structure: crystalline

File: batch_pd_nanoparticles/dataset/RxnA_201602/A_280C_15min_0212121107_0001.yml
features: {I_fluctuation: 0.17988014505172345, Ilowq_over_Imean: 1.8828263883522436,
  Imax_over_Imean: 58.411268081910016, Imax_sharpness: 2.9219540166316125, best_hump_qwidth: 0.00027203778260369684,
  best_hump_qwidth_log: 0.0014911366133133826, best_trough_qwidth: 0.02826237647714079,
  best_trough_qwidth_log: 0.025800480908496456, logI_fluctuation: 3.0576276032625107,
  logI_max_over_std: 3.937210375969127, pearson_expq: -0.26004070639599314, pearson_invexpq: 0.28581729954756036,
  pearson_q: -0.2736707122706221, pearson_q2: -0.22532049555386593, q_Icentroid: 0.09424544871148842,
  q_best_hump: 0.0930723529807011, q_best_hump_log: 0.09538851973011145, q_best_trough: 0.0270291112502839,
  q_best_trough_log: 0.028589241019056022, q_logIcentroid: 0.12055570934518521, r_fftIcentroid: 0.09353278530803388}
fit_report:
  converged: 1
  error_weighted: 1
  final_objective: 0.017301974398671968
  fit_snr: 3.2995328221508147
  good_fit: 1
  initial_objective: 0.13627293001888247
  logI_weighted: 1
  q_range: [0.03, .inf]
  source_wavelength: 0.799898
noise:
  model: flat
  parameters:
    I0:
      bounds: [1.0e-12, .inf]
      constraint_expr: null
      fixed: 0
      value: 6.314596623369084e-10
particle:
  form: spherical
  parameters:
    I0:
      bounds: [0.0, .inf]
      constraint_expr: null
      fixed: 0
      value: 483.266969525366
    r:
      bounds: [0.1, .inf]
      constraint_expr: null
      fixed: 0
      value: 30.19966269658293
    sigma:
      bounds: [0.0, 2.0]
      constraint_expr: null
      fixed: 0
      value: 0.21477622397357599
  settings: {distribution: r_normal, sampling_step: 0.05, sampling_width: 3.5}
  structure: diffuse
precursor:
  form: guinier_porod
  parameters:
    D:
      bounds: [0.0, 4.0]
      constraint_expr: null
      fixed: 1
      value: 4.0
    I0:
      bounds: [0.0, .inf]
      constraint_expr: null
      fixed: 0
      value: 40.877420107411844
    rg:
      bounds: [0.1, .inf]
      constraint_expr: null
      fixed: 0
      value: 1.7818377679967599
  settings: {distribution: single}
  structure: diffuse
sample_metadata: {data_file: A_280C_15min_0212121107_0001_dz_bgsub.dat, experiment_id: RxnA_201602,
  notes: '', sample_id: RxnA_201602_1455307884, source_wavelength: 0.799898, time: 1455307884.0}
superlattice:
  form: spherical
  parameters:
    I0:
      bounds: [0.0, .inf]
      constraint_expr: null
      fixed: 0
      value: 6.147103160802914e-05
    a:
      bounds: [0.1, .inf]
      constraint_expr: null
      fixed: 0
      value: 109.34054350712908
    hwhm_g:
      bounds: [1.0e-09, .inf]
      constraint_expr: null
      fixed: 0
      value: 0.00037668607737406656
    hwhm_l:
      bounds: [1.0e-09, .inf]
      constraint_expr: null
      fixed: 0
      value: 0.001885702491039365
    r:
      bounds: [0.1, .inf]
      constraint_expr: particle__r
      fixed: 0
      value: 30.19966269658293
  settings: {distribution: single, integration_mode: spherical, lattice: F_cubic,
    profile: voigt, q_max: 0.6, q_min: 0.0, space_group: Fm-3m, structure_factor_mode: radial,
    texture: random}
  structure: crystalline

File: batch_pd_nanoparticles/dataset/RxnA_201602/A_280C_1min_0212115708_0001.yml
features: {I_fluctuation: 0.4496278743640232, Ilowq_over_Imean: 1.4812472080801051,
  Imax_over_Imean: 60.22051048202194, Imax_sharpness: 2.837394171941835, best_hump_qwidth: 0.0002742968573547712,
  best_hump_qwidth_log: 0.001372970822044714, best_trough_qwidth: 0.16908535925910345,
  best_trough_qwidth_log: 2.9809527234065865, logI_fluctuation: 2.9707107818804923,
  logI_max_over_std: 4.144160303632487, pearson_expq: -0.24529841413280232, pearson_invexpq: 0.26846403033489624,
  pearson_q: -0.2576352303766896, pearson_q2: -0.21384583279081795, q_Icentroid: 0.09713629921161591,
  q_best_hump: 0.09328853364970296, q_best_hump_log: 0.09583231831415978, q_best_trough: 0.11796218461012362,
  q_best_trough_log: -1.8448607678983482, q_logIcentroid: 0.1344693458188806, r_fftIcentroid: 0.09287553539368085}
fit_report:
  converged: 1
  error_weighted: 1
  final_objective: 0.05399413112065261
  fit_snr: 1.7249683240644993
  good_fit: 0
  initial_objective: 0.057456890288080764
  logI_weighted: 1
  q_range: [0.03, .inf]
  source_wavelength: 0.799898
noise:
  model: flat
  parameters:
    I0:
      bounds: [1.0e-12, .inf]
      constraint_expr: null
      fixed: 0
      value: 2.0477575135569026e-07
particle:
  form: spherical
  parameters:
    I0:
      bounds: [0.0, .inf]
      constraint_expr: null
      fixed: 0
      value: 255.40315445910204
    r:
      bounds: [0.1, .inf]
      constraint_expr: null
      fixed: 0
      value: 33.20376631183242
    sigma:
      bounds: [0.0, 2.0]
      constraint_expr: null
      fixed: 0
      value: 0.47619047619997046
  settings: {distribution: r_normal, sampling_step: 0.05, sampling_width: 3.5}
  structure: diffuse
precursor:
  form: guinier_porod
  parameters:
    D:
      bounds: [0.0, 4.0]
      constraint_expr: null
      fixed: 1
      value: 4.0
    I0:
      bounds: [0.0, .inf]
      constraint_expr: null
      fixed: 0
      value: 9.314412081716544
    rg:
      bounds: [0.1, .inf]
      constraint_expr: null
      fixed: 0
      value: 5.513351983595148
  settings: {distribution: single}
  structure: diffuse
sample_metadata: {data_file: A_280C_1min_0212115708_0001_dz_bgsub.dat, experiment_id: RxnA_201602,
  notes: '', sample_id: RxnA_201602_1455307044, source_wavelength: 0.799898, time: 1455307044.0}
superlattice:
  form: spherical
  parameters:
    I0:
      bounds: [0.0, .inf]
      constraint_expr: null
      fixed: 0
      value: 9.087480888170241e-05
    a:
      bounds: [0.1, .inf]
      constraint_expr: null
      fixed: 0
      value: 117.03390956574673
    hwhm_g:
      bounds: [1.0e-09, .inf]
      constraint_expr: null
      fixed: 0
      value: 0.0017986744727470638
    hwhm_l:
      bounds: [1.0e-09, .inf]
      constraint_expr: null
      fixed: 0
      value: 0.001341179744592691
    r:
      bounds: [0.1, .inf]
      constraint_expr: particle__r
      fixed: 0
      value: 33.20376631183242
  settings: {distribution: single, integration_mode: spherical, lattice: F_cubic,
    profile: voigt, q_max: 0.3, q_min: 0.0, space_group: Fm-3m, structure_factor_mode: radial,
    texture: random}
  structure: crystalline

File: batch_pd_nanoparticles/dataset/RxnA_201602/A_280C_3min_0212115913_0001.yml
features: {I_fluctuation: 0.4567600636230015, Ilowq_over_Imean: 1.509650560420319,
  Imax_over_Imean: 59.174149390862844, Imax_sharpness: 2.7937978941523247, best_hump_qwidth: 0.0002733184965336744,
  best_hump_qwidth_log: 0.0014045898543466686, best_trough_qwidth: 0.42254285636319616,
  best_trough_qwidth_log: 0.22147146541265383, logI_fluctuation: 3.6936432093250575,
  logI_max_over_std: 4.0313744020979785, pearson_expq: -0.24641397489832986, pearson_invexpq: 0.26976507242757364,
  pearson_q: -0.25884307784478244, pearson_q2: -0.21472768194147646, q_Icentroid: 0.096756186364399,
  q_best_hump: 0.09324556003564563, q_best_hump_log: 0.09575533610180692, q_best_trough: 0.22807438847455813,
  q_best_trough_log: -0.0890658972538595, q_logIcentroid: 0.12451916297681469, r_fftIcentroid: 0.09258648787872836}
fit_report:
  converged: 1
  error_weighted: 1
  final_objective: 0.053270823178538165
  fit_snr: 1.7380191188741665
  good_fit: 0
  initial_objective: 0.05480628000675947
  logI_weighted: 1
  q_range: [0.03, .inf]
  source_wavelength: 0.799898
noise:
  model: flat
  parameters:
    I0:
      bounds: [1.0e-12, .inf]
      constraint_expr: null
      fixed: 0
      value: 1.9176429433276354e-07
particle:
  form: spherical
  parameters:
    I0:
      bounds: [0.0, .inf]
      constraint_expr: null
      fixed: 0
      value: 250.75152610232794
    r:
      bounds: [0.1, .inf]
      constraint_expr: null
      fixed: 0
      value: 33.27118433587057
    sigma:
      bounds: [0.0, 2.0]
      constraint_expr: null
      fixed: 0
      value: 0.4488492428533668
  settings: {distribution: r_normal, sampling_step: 0.05, sampling_width: 3.5}
  structure: diffuse
precursor:
  form: guinier_porod
  parameters:
    D:
      bounds: [0.0, 4.0]
      constraint_expr: null
      fixed: 1
      value: 4.0
    I0:
      bounds: [0.0, .inf]
      constraint_expr: null
      fixed: 0
      value: 9.573250006759125
    rg:
      bounds: [0.1, .inf]
      constraint_expr: null
      fixed: 0
      value: 5.679675520563027
  settings: {distribution: single}
  structure: diffuse
sample_metadata: {data_file: A_280C_3min_0212115913_0001_dz_bgsub.dat, experiment_id: RxnA_201602,
  notes: '', sample_id: RxnA_201602_1455307169, source_wavelength: 0.799898, time: 1455307169.0}
superlattice:
  form: spherical
  parameters:
    I0:
      bounds: [0.0, .inf]
      constraint_expr: null
      fixed: 0
      value: 9.18644137535285e-05
    a:
      bounds: [0.1, .inf]
      constraint_expr: null
      fixed: 0
      value: 117.12088465029339
    hwhm_g:
      bounds: [1.0e-09, .inf]
      constraint_expr: null
      fixed: 0
      value: 0.00180762012416269
    hwhm_l:
      bounds: [1.0e-09, .inf]
      constraint_expr: null
      fixed: 0
      value: 0.0013356653177648559
    r:
      bounds: [0.1, .inf]
      constraint_expr: particle__r
      fixed: 0
      value: 33.27118433587057
  settings: {distribution: single, integration_mode: spherical, lattice: F_cubic,
    profile: voigt, q_max: 0.3, q_min: 0.0, space_group: Fm-3m, structure_factor_mode: radial,
    texture: random}
  structure: crystalline

File: batch_pd_nanoparticles/dataset/RxnA_201602/A_280C_4min_0212120016_0001.yml
features: {I_fluctuation: 0.46381612790281584, Ilowq_over_Imean: 1.5194224642669587,
  Imax_over_Imean: 58.66644314569558, Imax_sharpness: 2.7790581585301815, best_hump_qwidth: 0.00027307641172083735,
  best_hump_qwidth_log: 0.001334372029981362, best_trough_qwidth: 2.3466058541544306,
  best_trough_qwidth_log: 0.14039050828374608, logI_fluctuation: 2.772767554704776,
  logI_max_over_std: 4.268985751159867, pearson_expq: -0.24667988930207285, pearson_invexpq: 0.270097724066986,
  pearson_q: -0.25914130312315997, pearson_q2: -0.21491255261394182, q_Icentroid: 0.0972213494943635,
  q_best_hump: 0.0932265347954648, q_best_hump_log: 0.09571940141986018, q_best_trough: 1.079705373186147,
  q_best_trough_log: -0.045055192017510404, q_logIcentroid: 0.15170025483628105, r_fftIcentroid: 0.09291620637964346}
fit_report:
  converged: 1
  error_weighted: 1
  final_objective: 0.053026892215878835
  fit_snr: 1.7425935400641521
  good_fit: 0
  initial_objective: 0.05522952562888344
  logI_weighted: 1
  q_range: [0.03, .inf]
  source_wavelength: 0.799898
noise:
  model: flat
  parameters:
    I0:
      bounds: [1.0e-12, .inf]
      constraint_expr: null
      fixed: 0
      value: 2.5454209107156345e-07
particle:
  form: spherical
  parameters:
    I0:
      bounds: [0.0, .inf]
      constraint_expr: null
      fixed: 0
      value: 271.46005767899754
    r:
      bounds: [0.1, .inf]
      constraint_expr: null
      fixed: 0
      value: 33.30095823252464
    sigma:
      bounds: [0.0, 2.0]
      constraint_expr: null
      fixed: 0
      value: 0.4545454545457326
  settings: {distribution: r_normal, sampling_step: 0.05, sampling_width: 3.5}
  structure: diffuse
precursor:
  form: guinier_porod
  parameters:
    D:
      bounds: [0.0, 4.0]
      constraint_expr: null
      fixed: 1
      value: 4.0
    I0:
      bounds: [0.0, .inf]
      constraint_expr: null
      fixed: 0
      value: 9.179162189642986
    rg:
      bounds: [0.1, .inf]
      constraint_expr: null
      fixed: 0
      value: 5.190351446545971
  settings: {distribution: single}
  structure: diffuse
sample_metadata: {data_file: A_280C_4min_0212120016_0001_dz_bgsub.dat, experiment_id: RxnA_201602,
  notes: '', sample_id: RxnA_201602_1455307232, source_wavelength: 0.799898, time: 1455307232.0}
superlattice:
  form: spherical
  parameters:
    I0:
      bounds: [0.0, .inf]
      constraint_expr: null
      fixed: 0
      value: 9.583684976677276e-05
    a:
      bounds: [0.1, .inf]
      constraint_expr: null
      fixed: 0
      value: 117.15804465587395
    hwhm_g:
      bounds: [1.0e-09, .inf]
      constraint_expr: null
      fixed: 0
      value: 0.001788040469260399
    hwhm_l:
      bounds: [1.0e-09, .inf]
      constraint_expr: null
      fixed: 0
      value: 0.0013483984182466324
    r:
      bounds: [0.1, .inf]
      constraint_expr: particle__r
      fixed: 0
      value: 33.30095823252464
  settings: {distribution: single, integration_mode: spherical, lattice: F_cubic,
    profile: voigt, q_max: 0.3, q_min: 0.0, space_group: Fm-3m, structure_factor_mode: radial,
    texture: random}
  structure: crystalline

File: batch_pd_nanoparticles/dataset/RxnA_201602/A_280C_7min_0212120311_0001.yml
features: {I_fluctuation: 0.11988938223662786, Ilowq_over_Imean: 1.6604715632288045,
  Imax_over_Imean: 58.759246072723755, Imax_sharpness: 2.861600635438631, best_hump_qwidth: 0.0002724412504620717,
  best_hump_qwidth_log: 0.0014586860147873823, best_trough_qwidth: 0.040867943116171555,
  best_trough_qwidth_log: 0.030789166092017674, logI_fluctuation: 3.8426526941628953,
  logI_max_over_std: 3.9379058116794057, pearson_expq: -0.2516601518577901, pearson_invexpq: 0.27595232003561665,
  pearson_q: -0.2645544432588385, pearson_q2: -0.21879719921334878, q_Icentroid: 0.09563420436480938,
  q_best_hump: 0.09316276863913753, q_best_hump_log: 0.09559280843907764, q_best_trough: 0.023319074309898047,
  q_best_trough_log: 0.025624474267264052, q_logIcentroid: 0.11670107448850452, r_fftIcentroid: 0.09309226938120965}
fit_report:
  converged: 1
  error_weighted: 1
  final_objective: 0.017301974398671968
  fit_snr: 3.2995328221508147
  good_fit: 1
  initial_objective: 0.13627293001888247
  logI_weighted: 1
  q_range: [0.03, .inf]
  source_wavelength: 0.799898
noise:
  model: flat
  parameters:
    I0:
      bounds: [1.0e-12, .inf]
      constraint_expr: null
      fixed: 0
      value: 6.314596623369084e-10
particle:
  form: spherical
  parameters:
    I0:
      bounds: [0.0, .inf]
      constraint_expr: null
      fixed: 0
      value: 483.266969525366
    r:
      bounds: [0.1, .inf]
      constraint_expr: null
      fixed: 0
      value: 30.19966269658293
    sigma:
      bounds: [0.0, 2.0]
      constraint_expr: null
      fixed: 0
      value: 0.21477622397357599
  settings: {distribution: r_normal, sampling_step: 0.05, sampling_width: 3.5}
  structure: diffuse
precursor:
  form: guinier_porod
  parameters:
    D:
      bounds: [0.0, 4.0]
      constraint_expr: null
      fixed: 1
      value: 4.0
    I0:
      bounds: [0.0, .inf]
      constraint_expr: null
      fixed: 0
      value: 40.877420107411844
    rg:
      bounds: [0.1, .inf]
      constraint_expr: null
      fixed: 0
      value: 1.7818377679967599
  settings: {distribution: single}
  structure: diffuse
sample_metadata: {data_file: A_280C_7min_0212120311_0001_dz_bgsub.dat, experiment_id: RxnA_201602,
  notes: '', sample_id: RxnA_201602_1455307408, source_wavelength: 0.799898, time: 1455307408.0}
superlattice:
  form: spherical
  parameters:
    I0:
      bounds: [0.0, .inf]
      constraint_expr: null
      fixed: 0
      value: 6.147103160802914e-05
    a:
      bounds: [0.1, .inf]
      constraint_expr: null
      fixed: 0
      value: 109.34054350712908
    hwhm_g:
      bounds: [1.0e-09, .inf]
      constraint_expr: null
      fixed: 0
      value: 0.00037668607737406656
    hwhm_l:
      bounds: [1.0e-09, .inf]
      constraint_expr: null
      fixed: 0
      value: 0.001885702491039365
    r:
      bounds: [0.1, .inf]
      constraint_expr: particle__r
      fixed: 0
      value: 30.19966269658293
  settings: {distribution: single, integration_mode: spherical, lattice: F_cubic,
    profile: voigt, q_max: 0.6, q_min: 0.0, space_group: Fm-3m, structure_factor_mode: radial,
    texture: random}
  structure: crystalline

File: batch_pd_nanoparticles/dataset/RxnA_201602/A_280C_7min_0212120311_0001_dz_bgsub.yml
features: {I_fluctuation: 0.11988938223662786, Ilowq_over_Imean: 1.6604715632288045,
  Imax_over_Imean: 58.759246072723755, Imax_sharpness: 2.861600635438631, best_hump_qwidth: 0.0002724412504620717,
  best_hump_qwidth_log: 0.0014586860147873823, best_trough_qwidth: 0.040867943116171555,
  best_trough_qwidth_log: 0.030789166092017674, logI_fluctuation: 3.8426526941628953,
  logI_max_over_std: 3.9379058116794057, pearson_expq: -0.2516601518577901, pearson_invexpq: 0.27595232003561665,
  pearson_q: -0.2645544432588385, pearson_q2: -0.21879719921334878, q_Icentroid: 0.09563420436480938,
  q_best_hump: 0.09316276863913753, q_best_hump_log: 0.09559280843907764, q_best_trough: 0.023319074309898047,
  q_best_trough_log: 0.025624474267264052, q_logIcentroid: 0.11670107448850452, r_fftIcentroid: 0.09309226938120965}
fit_report:
  converged: 1
  error_weighted: 1
  final_objective: 0.050236473052647355
  fit_snr: 1.729483449294906
  good_fit: 1
  initial_objective: 0.05066770342235361
  logI_weighted: 1
  q_range: [0.03, .inf]
  source_wavelength: 0.799898
noise:
  model: low_q_scatter
  parameters:
    I0:
      bounds: [1.0e-12, .inf]
      constraint_expr: null
      fixed: 0
      value: 258.7276936437159
    I0_flat_fraction:
      bounds: [0.0, 1.0]
      constraint_expr: null
      fixed: 0
      value: 0.0009901274169995533
    effective_D:
      bounds: [0.0, 4.0]
      constraint_expr: null
      fixed: 0
      value: 2.013504252399473
    effective_rg:
      bounds: [0.1, .inf]
      constraint_expr: null
      fixed: 0
      value: 38.84234642684756
sample_metadata: {data_file: A_280C_7min_0212120311_0001_dz_bgsub.dat, experiment_id: RxnA_201602,
  notes: '', sample_id: RxnA_201602_1455307408, source_wavelength: 0.799898, time: 1455307408.0}
superlattice:
  form: spherical
  parameters:
    I0:
      bounds: [0.0, .inf]
      constraint_expr: null
      fixed: 0
      value: 37.69727247112374
    a:
      bounds: [0.1, .inf]
      constraint_expr: null
      fixed: 0
      value: 117.26436282825993
    hwhm_g:
      bounds: [1.0e-09, .inf]
      constraint_expr: null
      fixed: 0
      value: 0.0018671709385430502
    hwhm_l:
      bounds: [1.0e-09, .inf]
      constraint_expr: null
      fixed: 0
      value: 0.001277065399215238
    r:
      bounds: [0.1, .inf]
      constraint_expr: null
      fixed: 0
      value: 33.48066782399052
  settings: {distribution: single, integration_mode: spherical, lattice: F_cubic,
    lorentz_correction: 1, polarization_correction: 1, profile: voigt, q_max: 0.35,
    q_min: 0.0, space_group: Fm-3m, structure_factor_mode: radial, texture: random,
    use_symmetry: 1}
  structure: crystalline
