Repository: slaclab/xrsdkit_modeling

xrsdkit modeling
----------------

This repository contains datasets from projects at SLAC/SSRL,
xrsdkit models trained on these datasets,
and notebooks for (re-)training and inspecting the models.

Usage
-----

It is expected that the user has installed a Python interpreter 
(preferably version 3.5 or greater),
and that the user has installed xrsdkit for that interpreter.
Follow the installation instructions in the xrsdkit documentation, 
`here <https://xrsdkit.readthedocs.io/en/latest/>`_.

Usage is summarized in the step-by-step instructions below.
For examples and details, see the notebooks.

File: batch_pd_nanoparticles/dataset/RxnA_201602/A_280C_8min_0212120415_0001.yml
features: {I_fluctuation: 0.12845589935280735, Ilowq_over_Imean: 1.7055537055502987,
  Imax_over_Imean: 58.651834728032085, Imax_sharpness: 2.8693181743697673, best_hump_qwidth: 1.221323711984938,
  best_hump_qwidth_log: 0.0020858358489295064, best_trough_qwidth: 0.03637128467093223,
  best_trough_qwidth_log: 0.02878824784472786, logI_fluctuation: 3.4112636219988834,
  logI_max_over_std: 3.9083040479460744, pearson_expq: -0.2533509771569566, pearson_invexpq: 0.2779501847394261,
  pearson_q: -0.26639765791920417, pearson_q2: -0.2201052164375989, q_Icentroid: 0.09522191121844419,
  q_best_hump: 0.5940483635378444, q_best_hump_log: 0.5924815894422535, q_best_trough: 0.024185963570183544,
  q_best_trough_log: 0.026211885071552476, q_logIcentroid: 0.1118770610929317, r_fftIcentroid: 0.09302672365542333}
fit_report:
  converged: 1
  error_weighted: 1
  final_objective: 0.017301974398671968
  fit_snr: 3.2995328221508147
  good_fit: 1
  initial_objective: 0.13627293001888247
  logI_weighted: 1
  q_range: [0.03, .inf]
  source_wavelength: 0.799898
noise:
  model: flat
  parameters:
    I0:
      bounds: [1.0e-12, .inf]
      constraint_expr: null
      fixed: 0
      value: 6.314596623369084e-10
particle:
  form: spherical
  parameters:
    I0:
      bounds: [0.0, .inf]
      constraint_expr: null
      fixed: 0
      value: 483.266969525366
    r:
      bounds: [0.1, .inf]
      constraint_expr: null
      fixed: 0
      value: 30.19966269658293
    sigma:
      bounds: [0.0, 2.0]
      constraint_expr: null
      fixed: 0
      value: 0.21477622397357599
  settings: {distribution: r_normal, sampling_step: 0.05, sampling_width: 3.5}
  structure: diffuse
precursor:
  form: guinier_porod
  parameters:
    D:
      bounds: [0.0, 4.0]
      constraint_expr: null
      fixed: 1
      value: 4.0
    I0:
      bounds: [0.0, .inf]
      constraint_expr: null
      fixed: 0
      value: 40.877420107411844
    rg:
      bounds: [0.1, .inf]
      constraint_expr: null
      fixed: 0
      value: 1.7818377679967599
  settings: {distribution: single}
  structure: diffuse
sample_metadata: {data_file: A_280C_8min_0212120415_0001_dz_bgsub.dat, experiment_id: RxnA_201602,
  notes: '', sample_id: RxnA_201602_1455307471, source_wavelength: 0.799898, time: 1455307471.0}
superlattice:
  form: spherical
  parameters:
    I0:
      bounds: [0.0, .inf]
      constraint_expr: null
      fixed: 0
      value: 6.147103160802914e-05
    a:
      bounds: [0.1, .inf]
      constraint_expr: null
      fixed: 0
      value: 109.34054350712908
    hwhm_g:
      bounds: [1.0e-09, .inf]
      constraint_expr: null
      fixed: 0
      value: 0.00037668607737406656
    hwhm_l:
      bounds: [1.0e-09, .inf]
      constraint_expr: null
      fixed: 0
      value: 0.001885702491039365
    r:
      bounds: [0.1, .inf]
      constraint_expr: particle__r
      fixed: 0
      value: 30.19966269658293
  settings: {distribution: single, integration_mode: spherical, lattice: F_cubic,
    profile: voigt, q_max: 0.6, q_min: 0.0, space_group: Fm-3m, structure_factor_mode: radial,
    texture: random}
  structure: crystalline

File: batch_pd_nanoparticles/dataset/RxnA_201602/A_40C_0212105458_0001_dz_bgsub.yml
features: {I_fluctuation: 2.0916607128928817, Ilowq_over_Imean: 2.3607189910643047,
  Imax_over_Imean: 3.904273485645051, Imax_sharpness: 1.0340461741007902, best_hump_qwidth: 0.0003900755064193584,
  best_hump_qwidth_log: 0.0013303142970323316, best_trough_qwidth: 0.09079622483718305,
  best_trough_qwidth_log: 0.16499464640233336, logI_fluctuation: 2.2871855744007674,
  logI_max_over_std: 5.628305822727088, pearson_expq: -0.8868407553270488, pearson_invexpq: 0.9229934196834222,
  pearson_q: -0.9073694645125503, pearson_q2: -0.8250426392937916, q_Icentroid: 0.19709264758724693,
  q_best_hump: 0.029298190918188194, q_best_hump_log: 0.029339634873098652, q_best_trough: 0.09371986439627183,
  q_best_trough_log: 0.0935574334720716, q_logIcentroid: 0.2637238436664372, r_fftIcentroid: 0.09567918794103444}
fit_report:
  converged: 1
  error_weighted: 1
  final_objective: 0.003482687029949658
  fit_snr: 3.5050478299119128
  good_fit: 1
  initial_objective: 1.4033164134253349
  logI_weighted: 1
  q_range: [0.1, .inf]
  source_wavelength: 0.799898
noise:
  model: flat
  parameters:
    I0:
      bounds: [1.0e-12, .inf]
      constraint_expr: null
      fixed: 0
      value: 3.6109286906547036
precursor:
  form: guinier_porod
  parameters:
    D:
      bounds: [0.0, 4.0]
      constraint_expr: null
      fixed: 1
      value: 4.0
    I0:
      bounds: [0.0, .inf]
      constraint_expr: null
      fixed: 0
      value: 39.43890274882438
    rg:
      bounds: [0.1, .inf]
      constraint_expr: null
      fixed: 0
      value: 5.972129460412257
  settings: {}
  structure: diffuse
sample_metadata: {data_file: A_40C_0212105458_0001_dz_bgsub.dat, experiment_id: RxnA_201602,
  notes: '', sample_id: RxnA_201602_1455303325, source_wavelength: 0.799898, time: 1455303325.0}

File: batch_pd_nanoparticles/dataset/RxnA_201602/A_50C_0212105645_0001.yml
features: {I_fluctuation: 2.0729235992930275, Ilowq_over_Imean: 2.4297519972890522,
  Imax_over_Imean: 4.561644556921563, Imax_sharpness: 1.0793895669115943, best_hump_qwidth: 0.00044845676500319373,
  best_hump_qwidth_log: 0.001377341502165859, best_trough_qwidth: 0.009396561248658414,
  best_trough_qwidth_log: 0.015799547300853117, logI_fluctuation: 2.3365994728910917,
  logI_max_over_std: 5.833848478464567, pearson_expq: -0.8573130258972474, pearson_invexpq: 0.8948295199535984,
  pearson_q: -0.8782525941837057, pearson_q2: -0.7946068737944306, q_Icentroid: 0.19825566482618984,
  q_best_hump: 0.02872637637515374, q_best_hump_log: 0.028933770935486935, q_best_trough: 0.09182222044947547,
  q_best_trough_log: 0.09179517452063696, q_logIcentroid: 0.26330797310970394, r_fftIcentroid: 0.09286733033088543}
fit_report:
  converged: 1
  error_weighted: 1
  final_objective: 0.0028077261993961003
  fit_snr: 2.729038396915491
  good_fit: 1
  initial_objective: 1.6849685437387003
  logI_weighted: 1
  q_range: [0.1, .inf]
  source_wavelength: 0.799898
noise:
  model: flat
  parameters:
    I0:
      bounds: [1.0e-12, .inf]
      constraint_expr: null
      fixed: 0
      value: 3.0690855910190393
precursor:
  form: guinier_porod
  parameters:
    D:
      bounds: [0.0, 4.0]
      constraint_expr: null
      fixed: 1
      value: 4.0
    I0:
      bounds: [0.0, .inf]
      constraint_expr: null
      fixed: 0
      value: 33.4689316724063
    rg:
      bounds: [0.1, .inf]
      constraint_expr: null
      fixed: 0
      value: 5.65839416224766
  settings: {distribution: single}
  structure: diffuse
sample_metadata: {data_file: A_50C_0212105645_0001_dz_bgsub.dat, experiment_id: RxnA_201602,
  notes: '', sample_id: RxnA_201602_1455303431, source_wavelength: 0.799898, time: 1455303431.0}

File: batch_pd_nanoparticles/dataset/RxnA_201602/A_50C_0212105645_0001_dz_bgsub.yml
features: {I_fluctuation: 2.0729235992930275, Ilowq_over_Imean: 2.4297519972890522,
  Imax_over_Imean: 4.561644556921563, Imax_sharpness: 1.0793895669115943, best_hump_qwidth: 0.00044845676500319373,
  best_hump_qwidth_log: 0.001377341502165859, best_trough_qwidth: 0.009396561248658414,
  best_trough_qwidth_log: 0.015799547300853117, logI_fluctuation: 2.3365994728910917,
  logI_max_over_std: 5.833848478464567, pearson_expq: -0.8573130258972474, pearson_invexpq: 0.8948295199535984,
  pearson_q: -0.8782525941837057, pearson_q2: -0.7946068737944306, q_Icentroid: 0.19825566482618984,
  q_best_hump: 0.02872637637515374, q_best_hump_log: 0.028933770935486935, q_best_trough: 0.09182222044947547,
  q_best_trough_log: 0.09179517452063696, q_logIcentroid: 0.26330797310970394, r_fftIcentroid: 0.09286733033088543}
fit_report:
  converged: 1
  error_weighted: 1
  final_objective: 0.0028077261993961003
  fit_snr: 2.729038396915491
  good_fit: 1
  initial_objective: 1.6849685437387003
  logI_weighted: 1
  q_range: [0.1, .inf]
  source_wavelength: 0.799898
noise:
  model: flat
  parameters:
    I0:
      bounds: [1.0e-12, .inf]
      constraint_expr: null
      fixed: 0
      value: 3.0690855910190393
precursor:
  form: guinier_porod
  parameters:
    D:
      bounds: [0.0, 4.0]
      constraint_expr: null
      fixed: 1
      value: 4.0
    I0:
      bounds: [0.0, .inf]
      constraint_expr: null
      fixed: 0
      value: 33.4689316724063
    rg:
      bounds: [0.1, .inf]
      constraint_expr: null
      fixed: 0
      value: 5.65839416224766
  settings: {}
  structure: diffuse
sample_metadata: {data_file: A_50C_0212105645_0001_dz_bgsub.dat, experiment_id: RxnA_201602,
  notes: '', sample_id: RxnA_201602_1455303431, source_wavelength: 0.799898, time: 1455303431.0}

File: batch_pd_nanoparticles/dataset/RxnA_201602/A_60C_0212105847_0001.yml
features: {I_fluctuation: 1.9972886756318262, Ilowq_over_Imean: 2.4469668386314827,
  Imax_over_Imean: 4.681779988699107, Imax_sharpness: 1.0421289438206967, best_hump_qwidth: 0.04903075612622526,
  best_hump_qwidth_log: 0.009416503872599671, best_trough_qwidth: 0.05354280696219559,
  best_trough_qwidth_log: 0.07587679252844419, logI_fluctuation: 2.2364177570201016,
  logI_max_over_std: 6.519991081884692, pearson_expq: -0.8073095012563672, pearson_invexpq: 0.8464279662673079,
  pearson_q: -0.8285201312435022, pearson_q2: -0.7437639050675904, q_Icentroid: 0.20919151675028763,
  q_best_hump: 0.5947233218800626, q_best_hump_log: 0.5942751420006978, q_best_trough: 0.10408161669822286,
  q_best_trough_log: 0.10418276183529471, q_logIcentroid: 0.2684019865686321, r_fftIcentroid: 0.10408963396416714}
fit_report:
  converged: 1
  error_weighted: 1
  final_objective: 0.0029420535967357485
  fit_snr: 2.088490933000877
  good_fit: 1
  initial_objective: 3.088358730428823
  logI_weighted: 1
  q_range: [0.1, .inf]
  source_wavelength: 0.799898
noise:
  model: flat
  parameters:
    I0:
      bounds: [1.0e-12, .inf]
      constraint_expr: null
      fixed: 0
      value: 2.102911333364282
precursor:
  form: guinier_porod
  parameters:
    D:
      bounds: [0.0, 4.0]
      constraint_expr: null
      fixed: 1
      value: 4.0
    I0:
      bounds: [0.0, .inf]
      constraint_expr: null
      fixed: 0
      value: 23.22518234932036
    rg:
      bounds: [0.1, .inf]
      constraint_expr: null
      fixed: 0
      value: 4.648390957545195
  settings: {distribution: single}
  structure: diffuse
sample_metadata: {data_file: A_60C_0212105847_0001_dz_bgsub.dat, experiment_id: RxnA_201602,
  notes: '', sample_id: RxnA_201602_1455303553, source_wavelength: 0.799898, time: 1455303553.0}

File: batch_pd_nanoparticles/dataset/RxnA_201602/A_60C_10_min_0212111212_0001.yml
features: {I_fluctuation: 2.0408169808805106, Ilowq_over_Imean: 2.760054327490123,
  Imax_over_Imean: 5.771297666857503, Imax_sharpness: 1.0717492638386006, best_hump_qwidth: 0.047025077734568585,
  best_hump_qwidth_log: 0.006711042612993388, best_trough_qwidth: 0.18946895328619837,
  best_trough_qwidth_log: 0.06865358634728738, logI_fluctuation: 2.7381017813210717,
  logI_max_over_std: 5.404965067508858, pearson_expq: -0.7705181331767812, pearson_invexpq: 0.8102710639550177,
  pearson_q: -0.7917872261493609, pearson_q2: -0.7070719320162968, q_Icentroid: 0.1935351514832315,
  q_best_hump: 0.5996227084930293, q_best_hump_log: 0.6060176678028171, q_best_trough: 0.6241299504915692,
  q_best_trough_log: 0.7408390032130465, q_logIcentroid: 0.2580768959428082, r_fftIcentroid: 0.10051972113501749}
fit_report:
  converged: 1
  error_weighted: 1
  final_objective: 0.0055443533547978215
  fit_snr: 1.5276322139046201
  good_fit: 1
  initial_objective: 4.266178270599012
  logI_weighted: 1
  q_range: [0.1, .inf]
  source_wavelength: 0.799898
noise:
  model: flat
  parameters:
    I0:
      bounds: [1.0e-12, .inf]
      constraint_expr: null
      fixed: 0
      value: 1.0490336377344534e-09
precursor:
  form: guinier_porod
  parameters:
    D:
      bounds: [0.0, 4.0]
      constraint_expr: null
      fixed: 1
      value: 4.0
    I0:
      bounds: [0.0, .inf]
      constraint_expr: null
      fixed: 0
      value: 31.144080852183542
    rg:
      bounds: [0.1, .inf]
      constraint_expr: null
      fixed: 0
      value: 4.539482427865732
  settings: {distribution: single}
  structure: diffuse
sample_metadata: {data_file: A_60C_10_min_0212111212_0001_dz_bgsub.dat, experiment_id: RxnA_201602,
  notes: '', sample_id: RxnA_201602_1455304368, source_wavelength: 0.799898, time: 1455304368.0}

File: batch_pd_nanoparticles/dataset/RxnA_201602/A_60C_10_min_0212111212_0001_dz_bgsub.yml
features: {I_fluctuation: 2.0408169808805106, Ilowq_over_Imean: 2.760054327490123,
  Imax_over_Imean: 5.771297666857503, Imax_sharpness: 1.0717492638386006, best_hump_qwidth: 0.047025077734568585,
  best_hump_qwidth_log: 0.006711042612993388, best_trough_qwidth: 0.18946895328619837,
  best_trough_qwidth_log: 0.06865358634728738, logI_fluctuation: 2.7381017813210717,
  logI_max_over_std: 5.404965067508858, pearson_expq: -0.7705181331767812, pearson_invexpq: 0.8102710639550177,
  pearson_q: -0.7917872261493609, pearson_q2: -0.7070719320162968, q_Icentroid: 0.1935351514832315,
  q_best_hump: 0.5996227084930293, q_best_hump_log: 0.6060176678028171, q_best_trough: 0.6241299504915692,
  q_best_trough_log: 0.7408390032130465, q_logIcentroid: 0.2580768959428082, r_fftIcentroid: 0.10051972113501749}
fit_report:
  converged: 1
  error_weighted: 1
  final_objective: 0.0055443533547978215
  fit_snr: 1.5276322139046201
  good_fit: 1
  initial_objective: 4.266178270599012
  logI_weighted: 1
  q_range: [0.1, .inf]
  source_wavelength: 0.799898
noise:
  model: flat
  parameters:
    I0:
      bounds: [1.0e-12, .inf]
      constraint_expr: null
      fixed: 0
      value: 1.0490336377344534e-09
precursor:
  form: guinier_porod
  parameters:
    D:
      bounds: [0.0, 4.0]
      constraint_expr: null
      fixed: 1
      value: 4.0
    I0:
      bounds: [0.0, .inf]
      constraint_expr: null
      fixed: 0
      value: 31.144080852183542
    rg:
      bounds: [0.1, .inf]
      constraint_expr: null
      fixed: 0
      value: 4.539482427865732
  settings: {}
  structure: diffuse
sample_metadata: {data_file: A_60C_10_min_0212111212_0001_dz_bgsub.dat, experiment_id: RxnA_201602,
  notes: '', sample_id: RxnA_201602_1455304368, source_wavelength: 0.799898, time: 1455304368.0}

File: batch_pd_nanoparticles/dataset/RxnA_201602/A_60C_10_min_0212111212_0002.yml
features: {I_fluctuation: 1.8448276738494314, Ilowq_over_Imean: 2.6619801642745933,
  Imax_over_Imean: 5.52029288024432, Imax_sharpness: 1.033701820161412, best_hump_qwidth: 0.051456383341544384,
  best_hump_qwidth_log: 0.007429791905047728, best_trough_qwidth: 0.0854531669808538,
  best_trough_qwidth_log: 0.011820926026230763, logI_fluctuation: 2.3298980005856684,
  logI_max_over_std: 6.412797496917589, pearson_expq: -0.761163430555196, pearson_invexpq: 0.8018626779124159,
  pearson_q: -0.7828647538550147, pearson_q2: -0.6969068877578216, q_Icentroid: 0.2012709456807504,
  q_best_hump: 0.5998661518880934, q_best_hump_log: 0.6002140309893877, q_best_trough: 0.5722921809402322,
  q_best_trough_log: 0.5725197644636895, q_logIcentroid: 0.2677771083187042, r_fftIcentroid: 0.09767374938485891}
fit_report:
  converged: 1
  error_weighted: 1
  final_objective: 0.0035335352109293157
  fit_snr: 1.5727813705262066
  good_fit: 1
  initial_objective: 3.970001510272433
  logI_weighted: 1
  q_range: [0.1, .inf]
  source_wavelength: 0.799898
noise:
  model: flat
  parameters:
    I0:
      bounds: [1.0e-12, .inf]
      constraint_expr: null
      fixed: 0
      value: 5.855694484857565e-09
precursor:
  form: guinier_porod
  parameters:
    D:
      bounds: [0.0, 4.0]
      constraint_expr: null
      fixed: 1
      value: 4.0
    I0:
      bounds: [0.0, .inf]
      constraint_expr: null
      fixed: 0
      value: 32.30212417375937
    rg:
      bounds: [0.1, .inf]
      constraint_expr: null
      fixed: 0
      value: 4.263744263114977
  settings: {distribution: single}
  structure: diffuse
sample_metadata: {data_file: A_60C_10_min_0212111212_0002_dz_bgsub.dat, experiment_id: RxnA_201602,
  notes: '', sample_id: RxnA_201602_1455304405, source_wavelength: 0.799898, time: 1455304405.0}

File: batch_pd_nanoparticles/dataset/RxnA_201602/A_60C_10_min_0212111212_0002_dz_bgsub.yml
features: {I_fluctuation: 1.8448276738494314, Ilowq_over_Imean: 2.6619801642745933,
  Imax_over_Imean: 5.52029288024432, Imax_sharpness: 1.033701820161412, best_hump_qwidth: 0.051456383341544384,
  best_hump_qwidth_log: 0.007429791905047728, best_trough_qwidth: 0.0854531669808538,
  best_trough_qwidth_log: 0.011820926026230763, logI_fluctuation: 2.3298980005856684,
  logI_max_over_std: 6.412797496917589, pearson_expq: -0.761163430555196, pearson_invexpq: 0.8018626779124159,
  pearson_q: -0.7828647538550147, pearson_q2: -0.6969068877578216, q_Icentroid: 0.2012709456807504,
  q_best_hump: 0.5998661518880934, q_best_hump_log: 0.6002140309893877, q_best_trough: 0.5722921809402322,
  q_best_trough_log: 0.5725197644636895, q_logIcentroid: 0.2677771083187042, r_fftIcentroid: 0.09767374938485891}
fit_report:
  converged: 1
  error_weighted: 1
  final_objective: 0.0035335352109293157
  fit_snr: 1.5727813705262066
  good_fit: 1
  initial_objective: 3.970001510272433
  logI_weighted: 1
  q_range: [0.1, .inf]
  source_wavelength: 0.799898
noise:
  model: flat
  parameters:
    I0:
      bounds: [1.0e-12, .inf]
      constraint_expr: null
      fixed: 0
      value: 5.855694484857565e-09
precursor:
  form: guinier_porod
  parameters:
    D:
      bounds: [0.0, 4.0]
      constraint_expr: null
      fixed: 1
      value: 4.0
    I0:
      bounds: [0.0, .inf]
      constraint_expr: null
      fixed: 0
      value: 32.30212417375937
    rg:
      bounds: [0.1, .inf]
      constraint_expr: null
      fixed: 0
      value: 4.263744263114977
  settings: {}
  structure: diffuse
sample_metadata: {data_file: A_60C_10_min_0212111212_0002_dz_bgsub.dat, experiment_id: RxnA_201602,
  notes: '', sample_id: RxnA_201602_1455304405, source_wavelength: 0.799898, time: 1455304405.0}

File: batch_pd_nanoparticles/dataset/RxnA_201602/A_60C_15_min_0212111609_0001_dz_bgsub.yml
features: {I_fluctuation: 1.884734452085824, Ilowq_over_Imean: 2.647130249601521,
  Imax_over_Imean: 5.566686108455541, Imax_sharpness: 1.0539808557450776, best_hump_qwidth: 0.12654812258060966,
  best_hump_qwidth_log: 0.017827358222125368, best_trough_qwidth: 0.38062493726037655,
  best_trough_qwidth_log: 0.08351945536830349, logI_fluctuation: 2.2347998841746484,
  logI_max_over_std: 6.6249063404804, pearson_expq: -0.7587610747989618, pearson_invexpq: 0.7997475145089775,
  pearson_q: -0.7805864676232492, pearson_q2: -0.6942404931327271, q_Icentroid: 0.20281898634105722,
  q_best_hump: 0.606521330522914, q_best_hump_log: 0.6052633736916658, q_best_trough: 0.6438030666078424,
  q_best_trough_log: 0.66845564731586, q_logIcentroid: 0.26919720407713343, r_fftIcentroid: 0.09886561731116358}
fit_report:
  converged: 1
  error_weighted: 1
  final_objective: 0.0032000002892880533
  fit_snr: 1.5835930732118877
  good_fit: 1
  initial_objective: 3.9332493841445304
  logI_weighted: 1
  q_range: [0.1, .inf]
  source_wavelength: 0.799898
noise:
  model: flat
  parameters:
    I0:
      bounds: [1.0e-12, .inf]
      constraint_expr: null
      fixed: 0
      value: 0.16218211347492717
precursor:
  form: guinier_porod
  parameters:
    D:
      bounds: [0.0, 4.0]
      constraint_expr: null
      fixed: 1
      value: 4.0
    I0:
      bounds: [0.0, .inf]
      constraint_expr: null
      fixed: 0
      value: 32.042425796818776
    rg:
      bounds: [0.1, .inf]
      constraint_expr: null
      fixed: 0
      value: 4.236836666746556
  settings: {}
  structure: diffuse
sample_metadata: {data_file: A_60C_15_min_0212111609_0001_dz_bgsub.dat, experiment_id: RxnA_201602,
  notes: '', sample_id: RxnA_201602_1455304606, source_wavelength: 0.799898, time: 1455304606.0}

File: batch_pd_nanoparticles/dataset/RxnA_201602/A_60C_15_min_0212111609_0002.yml
features: {I_fluctuation: 1.9067789997704205, Ilowq_over_Imean: 2.6153563129297313,
  Imax_over_Imean: 5.432390427435154, Imax_sharpness: 1.0476230675377798, best_hump_qwidth: 0.0891567703398633,
  best_hump_qwidth_log: 0.01594329618978638, best_trough_qwidth: 0.1374408470389177,
  best_trough_qwidth_log: 0.022020430656255457, logI_fluctuation: 2.2617420882709043,
  logI_max_over_std: 6.914916568296546, pearson_expq: -0.7574173987777303, pearson_invexpq: 0.7988486819218036,
  pearson_q: -0.7794634471474077, pearson_q2: -0.6924466637744939, q_Icentroid: 0.205270515067781,
  q_best_hump: 0.5697731575825604, q_best_hump_log: 0.5681966441157054, q_best_trough: 0.5595097817046899,
  q_best_trough_log: 0.560383299848342, q_logIcentroid: 0.2714700555858425, r_fftIcentroid: 0.09894332670677593}
fit_report:
  converged: 1
  error_weighted: 1
  final_objective: 0.003019753272466921
  fit_snr: 1.6181423171025837
  good_fit: 1
  initial_objective: 3.8535656143916084
  logI_weighted: 1
  q_range: [0.1, .inf]
  source_wavelength: 0.799898
noise:
  model: flat
  parameters:
    I0:
      bounds: [1.0e-12, .inf]
      constraint_expr: null
      fixed: 0
      value: 0.9926405284470886
precursor:
  form: guinier_porod
  parameters:
    D:
      bounds: [0.0, 4.0]
      constraint_expr: null
      fixed: 1
      value: 4.0
    I0:
      bounds: [0.0, .inf]
      constraint_expr: null
      fixed: 0
      value: 31.80815470364574
    rg:
      bounds: [0.1, .inf]
      constraint_expr: null
      fixed: 0
      value: 4.28205620813281
  settings: {distribution: single}
  structure: diffuse
sample_metadata: {data_file: A_60C_15_min_0212111609_0002_dz_bgsub.dat, experiment_id: RxnA_201602,
  notes: '', sample_id: RxnA_201602_1455304642, source_wavelength: 0.799898, time: 1455304642.0}

File: batch_pd_nanoparticles/dataset/RxnA_201602/A_60C_15_min_0212111609_0002_dz_bgsub.yml
features: {I_fluctuation: 1.9067789997704205, Ilowq_over_Imean: 2.6153563129297313,
  Imax_over_Imean: 5.432390427435154, Imax_sharpness: 1.0476230675377798, best_hump_qwidth: 0.0891567703398633,
  best_hump_qwidth_log: 0.01594329618978638, best_trough_qwidth: 0.1374408470389177,
  best_trough_qwidth_log: 0.022020430656255457, logI_fluctuation: 2.2617420882709043,
  logI_max_over_std: 6.914916568296546, pearson_expq: -0.7574173987777303, pearson_invexpq: 0.7988486819218036,
  pearson_q: -0.7794634471474077, pearson_q2: -0.6924466637744939, q_Icentroid: 0.205270515067781,
  q_best_hump: 0.5697731575825604, q_best_hump_log: 0.5681966441157054, q_best_trough: 0.5595097817046899,
  q_best_trough_log: 0.560383299848342, q_logIcentroid: 0.2714700555858425, r_fftIcentroid: 0.09894332670677593}
fit_report:
  converged: 1
  error_weighted: 1
  final_objective: 0.003019753272466921
  fit_snr: 1.6181423171025837
  good_fit: 1
  initial_objective: 3.8535656143916084
  logI_weighted: 1
  q_range: [0.1, .inf]
  source_wavelength: 0.799898
noise:
  model: flat
  parameters:
    I0:
      bounds: [1.0e-12, .inf]
      constraint_expr: null
      fixed: 0
      value: 0.9926405284470886
precursor:
  form: guinier_porod
  parameters:
    D:
      bounds: [0.0, 4.0]
      constraint_expr: null
      fixed: 1
      value: 4.0
    I0:
      bounds: [0.0, .inf]
      constraint_expr: null
      fixed: 0
      value: 31.80815470364574
    rg:
      bounds: [0.1, .inf]
      constraint_expr: null
      fixed: 0
      value: 4.28205620813281
  settings: {}
  structure: diffuse
sample_metadata: {data_file: A_60C_15_min_0212111609_0002_dz_bgsub.dat, experiment_id: RxnA_201602,
  notes: '', sample_id: RxnA_201602_1455304642, source_wavelength: 0.799898, time: 1455304642.0}

File: batch_pd_nanoparticles/dataset/RxnA_201602/A_60C_20_min_0212111939_0001.yml
features: {I_fluctuation: 1.8938940745628845, Ilowq_over_Imean: 2.6107869907966452,
  Imax_over_Imean: 5.4154667460640695, Imax_sharpness: 1.0460753642279863, best_hump_qwidth: 0.00028674977917980725,
  best_hump_qwidth_log: 0.0009664492925043769, best_trough_qwidth: 0.08702321669963714,
  best_trough_qwidth_log: 0.015458035927969557, logI_fluctuation: 2.4134731295377367,
  logI_max_over_std: 6.969638110465759, pearson_expq: -0.7552702959939684, pearson_invexpq: 0.796818925155018,
  pearson_q: -0.7773628090077647, pearson_q2: -0.6902195534674775, q_Icentroid: 0.20571964293349052,
  q_best_hump: 0.027655798776743123, q_best_hump_log: 0.02779175597477629, q_best_trough: 0.5980751092371661,
  q_best_trough_log: 0.598299716240329, q_logIcentroid: 0.27186636599657793, r_fftIcentroid: 0.098743705668972}
fit_report:
  converged: 1
  error_weighted: 1
  final_objective: 0.003154626157186876
  fit_snr: 1.6176530451049236
  good_fit: 1
  initial_objective: 3.8088739827875107
  logI_weighted: 1
  q_range: [0.1, .inf]
  source_wavelength: 0.799898
noise:
  model: flat
  parameters:
    I0:
      bounds: [1.0e-12, .inf]
      constraint_expr: null
      fixed: 0
      value: 1.1299941010549235
precursor:
  form: guinier_porod
  parameters:
    D:
      bounds: [0.0, 4.0]
      constraint_expr: null
      fixed: 1
      value: 4.0
    I0:
      bounds: [0.0, .inf]
      constraint_expr: null
      fixed: 0
      value: 31.74432325636191
    rg:
      bounds: [0.1, .inf]
      constraint_expr: null
      fixed: 0
      value: 4.289232851201908
  settings: {distribution: single}
  structure: diffuse
sample_metadata: {data_file: A_60C_20_min_0212111939_0001_dz_bgsub.dat, experiment_id: RxnA_201602,
  notes: '', sample_id: RxnA_201602_1455304815, source_wavelength: 0.799898, time: 1455304815.0}

File: batch_pd_nanoparticles/dataset/RxnA_201602/A_60C_20_min_0212111939_0001_dz_bgsub.yml
features: {I_fluctuation: 1.8938940745628845, Ilowq_over_Imean: 2.6107869907966452,
  Imax_over_Imean: 5.4154667460640695, Imax_sharpness: 1.0460753642279863, best_hump_qwidth: 0.00028674977917980725,
  best_hump_qwidth_log: 0.0009664492925043769, best_trough_qwidth: 0.08702321669963714,
  best_trough_qwidth_log: 0.015458035927969557, logI_fluctuation: 2.4134731295377367,
  logI_max_over_std: 6.969638110465759, pearson_expq: -0.7552702959939684, pearson_invexpq: 0.796818925155018,
  pearson_q: -0.7773628090077647, pearson_q2: -0.6902195534674775, q_Icentroid: 0.20571964293349052,
  q_best_hump: 0.027655798776743123, q_best_hump_log: 0.02779175597477629, q_best_trough: 0.5980751092371661,
  q_best_trough_log: 0.598299716240329, q_logIcentroid: 0.27186636599657793, r_fftIcentroid: 0.098743705668972}
fit_report:
  converged: 1
  error_weighted: 1
  final_objective: 0.003154626157186876
  fit_snr: 1.6176530451049236
  good_fit: 1
  initial_objective: 3.8088739827875107
  logI_weighted: 1
  q_range: [0.1, .inf]
  source_wavelength: 0.799898
noise:
  model: flat
  parameters:
    I0:
      bounds: [1.0e-12, .inf]
      constraint_expr: null
      fixed: 0
      value: 1.1299941010549235
precursor:
  form: guinier_porod
  parameters:
    D:
      bounds: [0.0, 4.0]
      constraint_expr: null
      fixed: 1
      value: 4.0
    I0:
      bounds: [0.0, .inf]
      constraint_expr: null
      fixed: 0
      value: 31.74432325636191
    rg:
      bounds: [0.1, .inf]
      constraint_expr: null
      fixed: 0
      value: 4.289232851201908
  settings: {}
  structure: diffuse
sample_metadata: {data_file: A_60C_20_min_0212111939_0001_dz_bgsub.dat, experiment_id: RxnA_201602,
  notes: '', sample_id: RxnA_201602_1455304815, source_wavelength: 0.799898, time: 1455304815.0}

File: batch_pd_nanoparticles/dataset/RxnA_201602/A_60C_20_min_0212111939_0002_dz_bgsub.yml
features: {I_fluctuation: 1.9109687807766609, Ilowq_over_Imean: 2.6319258502376064,
  Imax_over_Imean: 5.648875247825806, Imax_sharpness: 1.0716267545710358, best_hump_qwidth: 0.00027944464497996934,
  best_hump_qwidth_log: 0.0009635854789496273, best_trough_qwidth: 0.03349604445975983,
  best_trough_qwidth_log: 0.00561266890594345, logI_fluctuation: 2.329030735727566,
  logI_max_over_std: 6.91159810485183, pearson_expq: -0.754443953586738, pearson_invexpq: 0.7959741845124777,
  pearson_q: -0.7765178862157586, pearson_q2: -0.689427985394256, q_Icentroid: 0.20480781070296938,
  q_best_hump: 0.027483788535596076, q_best_hump_log: 0.02758231035443598, q_best_trough: 0.5911179430725266,
  q_best_trough_log: 0.5910116344240661, q_logIcentroid: 0.2711235658120807, r_fftIcentroid: 0.09989738933161943}
fit_report:
  converged: 1
  error_weighted: 1
  final_objective: 0.003090593395216228
  fit_snr: 1.590993580047797
  good_fit: 1
  initial_objective: 3.850347949382769
  logI_weighted: 1
  q_range: [0.1, .inf]
  source_wavelength: 0.799898
noise:
  model: flat
  parameters:
    I0:
      bounds: [1.0e-12, .inf]
      constraint_expr: null
      fixed: 0
      value: 0.7481385958546473
precursor:
  form: guinier_porod
  parameters:
    D:
      bounds: [0.0, 4.0]
      constraint_expr: null
      fixed: 1
      value: 4.0
    I0:
      bounds: [0.0, .inf]
      constraint_expr: null
      fixed: 0
      value: 31.863837511034355
    rg:
      bounds: [0.1, .inf]
      constraint_expr: null
      fixed: 0
      value: 4.247737718874248
  settings: {}
  structure: diffuse
sample_metadata: {data_file: A_60C_20_min_0212111939_0002_dz_bgsub.dat, experiment_id: RxnA_201602,
  notes: '', sample_id: RxnA_201602_1455304851, source_wavelength: 0.799898, time: 1455304851.0}

File: batch_pd_nanoparticles/dataset/RxnA_201602/A_60C_20_min_0212112139_0001.yml
features: {I_fluctuation: 2.046059120446139, Ilowq_over_Imean: 2.6887210925371523,
  Imax_over_Imean: 5.632805282154313, Imax_sharpness: 1.0715611923411812, best_hump_qwidth: 0.05149891078779699,
  best_hump_qwidth_log: 0.0066388117885300075, best_trough_qwidth: 0.42435805692083917,
  best_trough_qwidth_log: 0.05824360105355067, logI_fluctuation: 2.453155358863818,
  logI_max_over_std: 6.323315725669117, pearson_expq: -0.7639464262256246, pearson_invexpq: 0.8050052629078915,
  pearson_q: -0.7858174177489757, pearson_q2: -0.6992108995073923, q_Icentroid: 0.20059520555289945,
  q_best_hump: 0.5970264984149221, q_best_hump_log: 0.5966186214108429, q_best_trough: 0.6544518051074406,
  q_best_trough_log: 0.6557720618139415, q_logIcentroid: 0.26684844594187124, r_fftIcentroid: 0.10227978433680959}
fit_report:
  converged: 1
  error_weighted: 1
  final_objective: 0.003856243276753336
  fit_snr: 1.5688001778028144
  good_fit: 1
  initial_objective: 4.056419030507678
  logI_weighted: 1
  q_range: [0.1, .inf]
  source_wavelength: 0.799898
noise:
  model: flat
  parameters:
    I0:
      bounds: [1.0e-12, .inf]
      constraint_expr: null
      fixed: 0
      value: 8.429812403676351e-12
precursor:
  form: guinier_porod
  parameters:
    D:
      bounds: [0.0, 4.0]
      constraint_expr: null
      fixed: 1
      value: 4.0
    I0:
      bounds: [0.0, .inf]
      constraint_expr: null
      fixed: 0
      value: 31.57539352525402
    rg:
      bounds: [0.1, .inf]
      constraint_expr: null
      fixed: 0
      value: 4.273257295862035
  settings: {distribution: single}
  structure: diffuse
sample_metadata: {data_file: A_60C_20_min_0212112139_0001_dz_bgsub.dat, experiment_id: RxnA_201602,
  notes: '', sample_id: RxnA_201602_1455304936, source_wavelength: 0.799898, time: 1455304936.0}

File: batch_pd_nanoparticles/dataset/RxnA_201602/A_60C_20_min_0212112139_0001_dz_bgsub.yml
features: {I_fluctuation: 2.046059120446139, Ilowq_over_Imean: 2.6887210925371523,
  Imax_over_Imean: 5.632805282154313, Imax_sharpness: 1.0715611923411812, best_hump_qwidth: 0.05149891078779699,
  best_hump_qwidth_log: 0.0066388117885300075, best_trough_qwidth: 0.42435805692083917,
  best_trough_qwidth_log: 0.05824360105355067, logI_fluctuation: 2.453155358863818,
  logI_max_over_std: 6.323315725669117, pearson_expq: -0.7639464262256246, pearson_invexpq: 0.8050052629078915,
  pearson_q: -0.7858174177489757, pearson_q2: -0.6992108995073923, q_Icentroid: 0.20059520555289945,
  q_best_hump: 0.5970264984149221, q_best_hump_log: 0.5966186214108429, q_best_trough: 0.6544518051074406,
  q_best_trough_log: 0.6557720618139415, q_logIcentroid: 0.26684844594187124, r_fftIcentroid: 0.10227978433680959}
fit_report:
  converged: 1
  error_weighted: 1
  final_objective: 0.003856243276753336
  fit_snr: 1.5688001778028144
  good_fit: 1
  initial_objective: 4.056419030507678
  logI_weighted: 1
  q_range: [0.1, .inf]
  source_wavelength: 0.799898
noise:
  model: flat
  parameters:
    I0:
      bounds: [1.0e-12, .inf]
      constraint_expr: null
      fixed: 0
      value: 8.429812403676351e-12
precursor:
  form: guinier_porod
  parameters:
    D:
      bounds: [0.0, 4.0]
      constraint_expr: null
      fixed: 1
      value: 4.0
    I0:
      bounds: [0.0, .inf]
      constraint_expr: null
      fixed: 0
      value: 31.57539352525402
    rg:
      bounds: [0.1, .inf]
      constraint_expr: null
      fixed: 0
      value: 4.273257295862035
  settings: {}
  structure: diffuse
sample_metadata: {data_file: A_60C_20_min_0212112139_0001_dz_bgsub.dat, experiment_id: RxnA_201602,
  notes: '', sample_id: RxnA_201602_1455304936, source_wavelength: 0.799898, time: 1455304936.0}

File: batch_pd_nanoparticles/dataset/RxnA_201602/A_60C_20_min_0212112139_0002.yml
features: {I_fluctuation: 2.052584104924047, Ilowq_over_Imean: 2.719840435695974,
  Imax_over_Imean: 5.693462026390488, Imax_sharpness: 1.110711551143258, best_hump_qwidth: 0.09790417297084965,
  best_hump_qwidth_log: 0.00984914747456177, best_trough_qwidth: 1.2203699076183747,
  best_trough_qwidth_log: 0.08469405555912571, logI_fluctuation: 2.517561761183843,
  logI_max_over_std: 5.798888531197922, pearson_expq: -0.7696692221710832, pearson_invexpq: 0.8098484420319253,
  pearson_q: -0.7911358159740188, pearson_q2: -0.7057668236257093, q_Icentroid: 0.19670697110132104,
  q_best_hump: 0.6080242807294131, q_best_hump_log: 0.6078148121946967, q_best_trough: 0.3739410094479739,
  q_best_trough_log: 0.4422504673124099, q_logIcentroid: 0.26212066965021813, r_fftIcentroid: 0.1016506356498554}
fit_report:
  converged: 1
  error_weighted: 1
  final_objective: 0.004468515603593739
  fit_snr: 1.554912667960017
  good_fit: 1
  initial_objective: 4.195558181743555
  logI_weighted: 1
  q_range: [0.1, .inf]
  source_wavelength: 0.799898
noise:
  model: flat
  parameters:
    I0:
      bounds: [1.0e-12, .inf]
      constraint_expr: null
      fixed: 0
      value: 8.087969183279142e-10
precursor:
  form: guinier_porod
  parameters:
    D:
      bounds: [0.0, 4.0]
      constraint_expr: null
      fixed: 1
      value: 4.0
    I0:
      bounds: [0.0, .inf]
      constraint_expr: null
      fixed: 0
      value: 31.12964002816166
    rg:
      bounds: [0.1, .inf]
      constraint_expr: null
      fixed: 0
      value: 4.423040362546481
  settings: {distribution: single}
  structure: diffuse
sample_metadata: {data_file: A_60C_20_min_0212112139_0002_dz_bgsub.dat, experiment_id: RxnA_201602,
  notes: '', sample_id: RxnA_201602_1455304972, source_wavelength: 0.799898, time: 1455304972.0}

File: batch_pd_nanoparticles/dataset/RxnA_201602/A_60C_25_min_0212112555_0001_dz_bgsub.yml
features: {I_fluctuation: 1.9119859922742504, Ilowq_over_Imean: 2.58720234563922,
  Imax_over_Imean: 5.654007474883415, Imax_sharpness: 1.090703441342914, best_hump_qwidth: 0.00027897761630855825,
  best_hump_qwidth_log: 0.0008903401318258778, best_trough_qwidth: 0.0796551691257522,
  best_trough_qwidth_log: 0.09803689365102096, logI_fluctuation: 2.27111040862603,
  logI_max_over_std: 7.534444008909531, pearson_expq: -0.7425850574741181, pearson_invexpq: 0.7850701323505508,
  pearson_q: -0.7650802101583788, pearson_q2: -0.6768069306856419, q_Icentroid: 0.20899129029601338,
  q_best_hump: 0.02735684791131915, q_best_hump_log: 0.02750759219282589, q_best_trough: 0.10998729381003722,
  q_best_trough_log: 0.11071284688287678, q_logIcentroid: 0.27495770456968854, r_fftIcentroid: 0.10092716971258994}
fit_report:
  converged: 1
  error_weighted: 1
  final_objective: 0.0024800194793279996
  fit_snr: 1.6039470049902185
  good_fit: 1
  initial_objective: 3.6561234449532654
  logI_weighted: 1
  q_range: [0.1, .inf]
  source_wavelength: 0.799898
noise:
  model: flat
  parameters:
    I0:
      bounds: [1.0e-12, .inf]
      constraint_expr: null
      fixed: 0
      value: 2.1208412497714746
precursor:
  form: guinier_porod
  parameters:
    D:
      bounds: [0.0, 4.0]
      constraint_expr: null
      fixed: 1
      value: 4.0
    I0:
      bounds: [0.0, .inf]
      constraint_expr: null
      fixed: 0
      value: 31.641440268549317
    rg:
      bounds: [0.1, .inf]
      constraint_expr: null
      fixed: 0
      value: 4.296127302791593
  settings: {}
  structure: diffuse
sample_metadata: {data_file: A_60C_25_min_0212112555_0001_dz_bgsub.dat, experiment_id: RxnA_201602,
  notes: '', sample_id: RxnA_201602_1455305191, source_wavelength: 0.799898, time: 1455305191.0}

File: batch_pd_nanoparticles/dataset/RxnA_201602/A_60C_25_min_0212112555_0002_dz_bgsub.yml
features: {I_fluctuation: 1.879910699855259, Ilowq_over_Imean: 2.684551250280629,
  Imax_over_Imean: 5.712983850346806, Imax_sharpness: 1.0733946543652066, best_hump_qwidth: 0.064393857016004,
  best_hump_qwidth_log: 0.00656450420544057, best_trough_qwidth: 0.247163982726516,
  best_trough_qwidth_log: 0.028634718710852533, logI_fluctuation: 2.2098828653853912,
  logI_max_over_std: 6.438073869768006, pearson_expq: -0.7556527052681569, pearson_invexpq: 0.7969853625343712,
  pearson_q: -0.7776362124803956, pearson_q2: -0.6908275995736951, q_Icentroid: 0.20086837586071143,
  q_best_hump: 0.6073919873601286, q_best_hump_log: 0.6025981428398277, q_best_trough: 0.5290150031620025,
  q_best_trough_log: 0.5385524491917437, q_logIcentroid: 0.2674630834219853, r_fftIcentroid: 0.09760461421237938}
fit_report:
  converged: 1
  error_weighted: 1
  final_objective: 0.0032931343571121277
  fit_snr: 1.5332051116156187
  good_fit: 1
  initial_objective: 4.043223723974003
  logI_weighted: 1
  q_range: [0.1, .inf]
  source_wavelength: 0.799898
noise:
  model: flat
  parameters:
    I0:
      bounds: [1.0e-12, .inf]
      constraint_expr: null
      fixed: 0
      value: 1.3400677234542968e-09
precursor:
  form: guinier_porod
  parameters:
    D:
      bounds: [0.0, 4.0]
      constraint_expr: null
      fixed: 1
      value: 4.0
    I0:
      bounds: [0.0, .inf]
      constraint_expr: null
      fixed: 0
      value: 31.38088822587016
    rg:
      bounds: [0.1, .inf]
      constraint_expr: null
      fixed: 0
      value: 4.256242574026991
  settings: {}
  structure: diffuse
sample_metadata: {data_file: A_60C_25_min_0212112555_0002_dz_bgsub.dat, experiment_id: RxnA_201602,
  notes: '', sample_id: RxnA_201602_1455305228, source_wavelength: 0.799898, time: 1455305228.0}

File: batch_pd_nanoparticles/dataset/RxnA_201602/A_60C_30_min_0212113012_0001_dz_bgsub.yml
features: {I_fluctuation: 2.494771270360326, Ilowq_over_Imean: 1.9087312067396274,
  Imax_over_Imean: 3.5342527503003236, Imax_sharpness: 1.0723032989496561, best_hump_qwidth: 0.0005162261924837781,
  best_hump_qwidth_log: 0.0010600745096459308, best_trough_qwidth: 0.047520186617076604,
  best_trough_qwidth_log: 0.05216607732126542, logI_fluctuation: 2.9319448331961286,
  logI_max_over_std: 9.9187487538907, pearson_expq: -0.7788972158108546, pearson_invexpq: 0.8149361032828386,
  pearson_q: -0.7983932009845733, pearson_q2: -0.7193458406145761, q_Icentroid: 0.24754798301716388,
  q_best_hump: 0.027088916492909176, q_best_hump_log: 0.02728833441841405, q_best_trough: 0.09124811111829134,
  q_best_trough_log: 0.09153618976086508, q_logIcentroid: 0.28579028409218166, r_fftIcentroid: 0.11506184638891022}
fit_report:
  converged: 1
  error_weighted: 1
  final_objective: 0.0008919454372054562
  fit_snr: 3.0973485059538426
  good_fit: 1
  initial_objective: 0.8644682989852102
  logI_weighted: 1
  q_range: [0.1, .inf]
  source_wavelength: 0.799898
noise:
  model: flat
  parameters:
    I0:
      bounds: [1.0e-12, .inf]
      constraint_expr: null
      fixed: 0
      value: 4.841332408438704
precursor:
  form: guinier_porod
  parameters:
    D:
      bounds: [0.0, 4.0]
      constraint_expr: null
      fixed: 1
      value: 4.0
    I0:
      bounds: [0.0, .inf]
      constraint_expr: null
      fixed: 0
      value: 11.42806284139496
    rg:
      bounds: [0.1, .inf]
      constraint_expr: null
      fixed: 0
      value: 4.231450583198007
  settings: {}
  structure: diffuse
sample_metadata: {data_file: A_60C_30_min_0212113012_0001_dz_bgsub.dat, experiment_id: RxnA_201602,
  notes: '', sample_id: RxnA_201602_1455305428, source_wavelength: 0.799898, time: 1455305428.0}
