Repository: slaclab/xrsdkit_modeling

xrsdkit modeling
----------------

This repository contains datasets from projects at SLAC/SSRL,
xrsdkit models trained on these datasets,
and notebooks for (re-)training and inspecting the models.

Usage
-----

It is expected that the user has installed a Python interpreter 
(preferably version 3.5 or greater),
and that the user has installed xrsdkit for that interpreter.
Follow the installation instructions in the xrsdkit documentation, 
`here <https://xrsdkit.readthedocs.io/en/latest/>`_.

Usage is summarized in the step-by-step instructions below.
For examples and details, see the notebooks.

File: batch_pd_nanoparticles/dataset/RxnA_201602/A_60C_30_min_0212113012_0002.yml
features: {I_fluctuation: 2.6196381687438737, Ilowq_over_Imean: 1.9406708618963076,
  Imax_over_Imean: 3.558610671934253, Imax_sharpness: 1.1095672233372393, best_hump_qwidth: 0.0004271090360632944,
  best_hump_qwidth_log: 0.0009243756736814392, best_trough_qwidth: 0.013980346616121471,
  best_trough_qwidth_log: 0.015683131566818845, logI_fluctuation: 2.7777546269905513,
  logI_max_over_std: 9.033537343096661, pearson_expq: -0.8058319889447141, pearson_invexpq: 0.8395168643314656,
  pearson_q: -0.8242861950329509, pearson_q2: -0.7482195157755696, q_Icentroid: 0.24350308136210164,
  q_best_hump: 0.028683059585505044, q_best_hump_log: 0.028707453394208937, q_best_trough: 0.0950336158687077,
  q_best_trough_log: 0.09483233558839946, q_logIcentroid: 0.28256714031423075, r_fftIcentroid: 0.1169068487107906}
fit_report:
  converged: 1
  error_weighted: 1
  final_objective: 0.001392893312395766
  fit_snr: 3.173842497372421
  good_fit: 1
  initial_objective: 1.077241661482426
  logI_weighted: 1
  q_range: [0.1, .inf]
  source_wavelength: 0.799898
noise:
  model: flat
  parameters:
    I0:
      bounds: [1.0e-12, .inf]
      constraint_expr: null
      fixed: 0
      value: 3.791537871520563
precursor:
  form: guinier_porod
  parameters:
    D:
      bounds: [0.0, 4.0]
      constraint_expr: null
      fixed: 1
      value: 4.0
    I0:
      bounds: [0.0, .inf]
      constraint_expr: null
      fixed: 0
      value: 11.670847977244216
    rg:
      bounds: [0.1, .inf]
      constraint_expr: null
      fixed: 0
      value: 4.173285536709493
  settings: {distribution: single}
  structure: diffuse
sample_metadata: {data_file: A_60C_30_min_0212113012_0002_dz_bgsub.dat, experiment_id: RxnA_201602,
  notes: '', sample_id: RxnA_201602_1455305444, source_wavelength: 0.799898, time: 1455305444.0}

File: batch_pd_nanoparticles/dataset/RxnA_201602/A_60C_30_min_0212113012_0002_dz_bgsub.yml
features: {I_fluctuation: 2.6196381687438737, Ilowq_over_Imean: 1.9406708618963076,
  Imax_over_Imean: 3.558610671934253, Imax_sharpness: 1.1095672233372393, best_hump_qwidth: 0.0004271090360632944,
  best_hump_qwidth_log: 0.0009243756736814392, best_trough_qwidth: 0.013980346616121471,
  best_trough_qwidth_log: 0.015683131566818845, logI_fluctuation: 2.7777546269905513,
  logI_max_over_std: 9.033537343096661, pearson_expq: -0.8058319889447141, pearson_invexpq: 0.8395168643314656,
  pearson_q: -0.8242861950329509, pearson_q2: -0.7482195157755696, q_Icentroid: 0.24350308136210164,
  q_best_hump: 0.028683059585505044, q_best_hump_log: 0.028707453394208937, q_best_trough: 0.0950336158687077,
  q_best_trough_log: 0.09483233558839946, q_logIcentroid: 0.28256714031423075, r_fftIcentroid: 0.1169068487107906}
fit_report:
  converged: 1
  error_weighted: 1
  final_objective: 0.001392893312395766
  fit_snr: 3.173842497372421
  good_fit: 1
  initial_objective: 1.077241661482426
  logI_weighted: 1
  q_range: [0.1, .inf]
  source_wavelength: 0.799898
noise:
  model: flat
  parameters:
    I0:
      bounds: [1.0e-12, .inf]
      constraint_expr: null
      fixed: 0
      value: 3.791537871520563
precursor:
  form: guinier_porod
  parameters:
    D:
      bounds: [0.0, 4.0]
      constraint_expr: null
      fixed: 1
      value: 4.0
    I0:
      bounds: [0.0, .inf]
      constraint_expr: null
      fixed: 0
      value: 11.670847977244216
    rg:
      bounds: [0.1, .inf]
      constraint_expr: null
      fixed: 0
      value: 4.173285536709493
  settings: {}
  structure: diffuse
sample_metadata: {data_file: A_60C_30_min_0212113012_0002_dz_bgsub.dat, experiment_id: RxnA_201602,
  notes: '', sample_id: RxnA_201602_1455305444, source_wavelength: 0.799898, time: 1455305444.0}

File: batch_pd_nanoparticles/dataset/RxnA_201602/A_60C_30_min_0212113118_0001.yml
features: {I_fluctuation: 1.8789100716961349, Ilowq_over_Imean: 2.6372008116204224,
  Imax_over_Imean: 5.691851103000937, Imax_sharpness: 1.130939795889443, best_hump_qwidth: 0.00031990312604114667,
  best_hump_qwidth_log: 0.001061632303000886, best_trough_qwidth: 0.08979870786364218,
  best_trough_qwidth_log: 0.017516406654429183, logI_fluctuation: 2.3782093389701826,
  logI_max_over_std: 6.980703761085174, pearson_expq: -0.7470855662206827, pearson_invexpq: 0.7888433990755513,
  pearson_q: -0.7692262143725505, pearson_q2: -0.6819845408248502, q_Icentroid: 0.20533656513683185,
  q_best_hump: 0.026709308705388457, q_best_hump_log: 0.027009361885392713, q_best_trough: 0.5731016683020466,
  q_best_trough_log: 0.570032945196981, q_logIcentroid: 0.27148514444581073, r_fftIcentroid: 0.09905971480077097}
fit_report:
  converged: 1
  error_weighted: 1
  final_objective: 0.002862832120463018
  fit_snr: 1.5511166119131594
  good_fit: 1
  initial_objective: 3.875540322509539
  logI_weighted: 1
  q_range: [0.1, .inf]
  source_wavelength: 0.799898
noise:
  model: flat
  parameters:
    I0:
      bounds: [1.0e-12, .inf]
      constraint_expr: null
      fixed: 0
      value: 0.5185345457573897
precursor:
  form: guinier_porod
  parameters:
    D:
      bounds: [0.0, 4.0]
      constraint_expr: null
      fixed: 1
      value: 4.0
    I0:
      bounds: [0.0, .inf]
      constraint_expr: null
      fixed: 0
      value: 31.298658155172618
    rg:
      bounds: [0.1, .inf]
      constraint_expr: null
      fixed: 0
      value: 4.170851193023986
  settings: {distribution: single}
  structure: diffuse
sample_metadata: {data_file: A_60C_30_min_0212113118_0001_dz_bgsub.dat, experiment_id: RxnA_201602,
  notes: '', sample_id: RxnA_201602_1455305514, source_wavelength: 0.799898, time: 1455305514.0}

File: batch_pd_nanoparticles/dataset/RxnA_201602/A_60C_30_min_0212113118_0001_dz_bgsub.yml
features: {I_fluctuation: 1.8789100716961349, Ilowq_over_Imean: 2.6372008116204224,
  Imax_over_Imean: 5.691851103000937, Imax_sharpness: 1.130939795889443, best_hump_qwidth: 0.00031990312604114667,
  best_hump_qwidth_log: 0.001061632303000886, best_trough_qwidth: 0.08979870786364218,
  best_trough_qwidth_log: 0.017516406654429183, logI_fluctuation: 2.3782093389701826,
  logI_max_over_std: 6.980703761085174, pearson_expq: -0.7470855662206827, pearson_invexpq: 0.7888433990755513,
  pearson_q: -0.7692262143725505, pearson_q2: -0.6819845408248502, q_Icentroid: 0.20533656513683185,
  q_best_hump: 0.026709308705388457, q_best_hump_log: 0.027009361885392713, q_best_trough: 0.5731016683020466,
  q_best_trough_log: 0.570032945196981, q_logIcentroid: 0.27148514444581073, r_fftIcentroid: 0.09905971480077097}
fit_report:
  converged: 1
  error_weighted: 1
  final_objective: 0.002862832120463018
  fit_snr: 1.5511166119131594
  good_fit: 1
  initial_objective: 3.875540322509539
  logI_weighted: 1
  q_range: [0.1, .inf]
  source_wavelength: 0.799898
noise:
  model: flat
  parameters:
    I0:
      bounds: [1.0e-12, .inf]
      constraint_expr: null
      fixed: 0
      value: 0.5185345457573897
precursor:
  form: guinier_porod
  parameters:
    D:
      bounds: [0.0, 4.0]
      constraint_expr: null
      fixed: 1
      value: 4.0
    I0:
      bounds: [0.0, .inf]
      constraint_expr: null
      fixed: 0
      value: 31.298658155172618
    rg:
      bounds: [0.1, .inf]
      constraint_expr: null
      fixed: 0
      value: 4.170851193023986
  settings: {}
  structure: diffuse
sample_metadata: {data_file: A_60C_30_min_0212113118_0001_dz_bgsub.dat, experiment_id: RxnA_201602,
  notes: '', sample_id: RxnA_201602_1455305514, source_wavelength: 0.799898, time: 1455305514.0}

File: batch_pd_nanoparticles/dataset/RxnA_201602/A_60C_30_min_0212113118_0002_dz_bgsub.yml
features: {I_fluctuation: 2.141812283998141, Ilowq_over_Imean: 2.703169043742426,
  Imax_over_Imean: 5.471773165435679, Imax_sharpness: 1.033596070138054, best_hump_qwidth: 0.05993440208786788,
  best_hump_qwidth_log: 0.007344005644418462, best_trough_qwidth: 0.6726546300064911,
  best_trough_qwidth_log: 0.15199364606228025, logI_fluctuation: 2.502213677063279,
  logI_max_over_std: 6.279527654353391, pearson_expq: -0.7592889824301706, pearson_invexpq: 0.8006617000553463,
  pearson_q: -0.7812857644777715, pearson_q2: -0.6943121277240408, q_Icentroid: 0.20053934130184212,
  q_best_hump: 0.5995407353942427, q_best_hump_log: 0.598857035441026, q_best_trough: 0.4901385587058445,
  q_best_trough_log: 0.4192177681593765, q_logIcentroid: 0.26674700845811694, r_fftIcentroid: 0.10267226043610476}
fit_report:
  converged: 1
  error_weighted: 1
  final_objective: 0.0038756968569068967
  fit_snr: 1.539390899287442
  good_fit: 1
  initial_objective: 4.088710293134355
  logI_weighted: 1
  q_range: [0.1, .inf]
  source_wavelength: 0.799898
noise:
  model: flat
  parameters:
    I0:
      bounds: [1.0e-12, .inf]
      constraint_expr: null
      fixed: 0
      value: 4.503342143635791e-11
precursor:
  form: guinier_porod
  parameters:
    D:
      bounds: [0.0, 4.0]
      constraint_expr: null
      fixed: 1
      value: 4.0
    I0:
      bounds: [0.0, .inf]
      constraint_expr: null
      fixed: 0
      value: 30.972566465144446
    rg:
      bounds: [0.1, .inf]
      constraint_expr: null
      fixed: 0
      value: 4.259642236469097
  settings: {}
  structure: diffuse
sample_metadata: {data_file: A_60C_30_min_0212113118_0002_dz_bgsub.dat, experiment_id: RxnA_201602,
  notes: '', sample_id: RxnA_201602_1455305550, source_wavelength: 0.799898, time: 1455305550.0}

File: batch_pd_nanoparticles/dataset/RxnA_201602/A_60C_5_min_0212110637_0001_dz_bgsub.yml
features: {I_fluctuation: 2.1530967872014215, Ilowq_over_Imean: 2.417966742444536,
  Imax_over_Imean: 4.662185245012399, Imax_sharpness: 1.0416014660237858, best_hump_qwidth: 0.0002783198907310951,
  best_hump_qwidth_log: 0.000863773658557479, best_trough_qwidth: 0.030739687407032017,
  best_trough_qwidth_log: 0.03846029990037044, logI_fluctuation: 2.509635461199095,
  logI_max_over_std: 7.09209563286812, pearson_expq: -0.7807449983510497, pearson_invexpq: 0.820243552033998,
  pearson_q: -0.801953063155349, pearson_q2: -0.7173495042697594, q_Icentroid: 0.21496014389759416,
  q_best_hump: 0.02842383440243812, q_best_hump_log: 0.028460666861522377, q_best_trough: 0.09605872895210232,
  q_best_trough_log: 0.09593018615801299, q_logIcentroid: 0.2725871807044969, r_fftIcentroid: 0.10035063192404986}
fit_report:
  converged: 1
  error_weighted: 1
  final_objective: 0.00246415928354941
  fit_snr: 1.9669043712334422
  good_fit: 1
  initial_objective: 3.0084623178833354
  logI_weighted: 1
  q_range: [0.1, .inf]
  source_wavelength: 0.799898
noise:
  model: flat
  parameters:
    I0:
      bounds: [1.0e-12, .inf]
      constraint_expr: null
      fixed: 0
      value: 2.0711813910613044
precursor:
  form: guinier_porod
  parameters:
    D:
      bounds: [0.0, 4.0]
      constraint_expr: null
      fixed: 1
      value: 4.0
    I0:
      bounds: [0.0, .inf]
      constraint_expr: null
      fixed: 0
      value: 22.00017698233326
    rg:
      bounds: [0.1, .inf]
      constraint_expr: null
      fixed: 0
      value: 4.337016746002547
  settings: {}
  structure: diffuse
sample_metadata: {data_file: A_60C_5_min_0212110637_0001_dz_bgsub.dat, experiment_id: RxnA_201602,
  notes: '', sample_id: RxnA_201602_1455304023, source_wavelength: 0.799898, time: 1455304023.0}

File: batch_pd_nanoparticles/dataset/RxnA_201602/A_64C_2_min_0212110306_0001.yml
features: {I_fluctuation: 2.0268015384768505, Ilowq_over_Imean: 2.3457106874122817,
  Imax_over_Imean: 4.7002714156943215, Imax_sharpness: 1.0645280118973288, best_hump_qwidth: 0.0002692739358881236,
  best_hump_qwidth_log: 0.0007846617732942898, best_trough_qwidth: 0.12006780530267254,
  best_trough_qwidth_log: 0.13238694638609816, logI_fluctuation: 2.228140060445557,
  logI_max_over_std: 7.639153615092675, pearson_expq: -0.7765626859422712, pearson_invexpq: 0.8157190246115518,
  pearson_q: -0.7976020766570333, pearson_q2: -0.7136606465308498, q_Icentroid: 0.21922590227588876,
  q_best_hump: 0.028081289837456558, q_best_hump_log: 0.028134292363739433, q_best_trough: 0.039414511828212484,
  q_best_trough_log: 0.04390644767875229, q_logIcentroid: 0.2757679261662854, r_fftIcentroid: 0.1028576890249394}
fit_report:
  converged: 1
  error_weighted: 1
  final_objective: 0.0021687662013185754
  fit_snr: 2.052971420107787
  good_fit: 1
  initial_objective: 2.890502338374276
  logI_weighted: 1
  q_range: [0.1, .inf]
  source_wavelength: 0.799898
noise:
  model: flat
  parameters:
    I0:
      bounds: [1.0e-12, .inf]
      constraint_expr: null
      fixed: 0
      value: 2.9756267105598355
precursor:
  form: guinier_porod
  parameters:
    D:
      bounds: [0.0, 4.0]
      constraint_expr: null
      fixed: 1
      value: 4.0
    I0:
      bounds: [0.0, .inf]
      constraint_expr: null
      fixed: 0
      value: 21.922311678709768
    rg:
      bounds: [0.1, .inf]
      constraint_expr: null
      fixed: 0
      value: 4.389230841151181
  settings: {distribution: single}
  structure: diffuse
sample_metadata: {data_file: A_64C_2_min_0212110306_0001_dz_bgsub.dat, experiment_id: RxnA_201602,
  notes: '', sample_id: RxnA_201602_1455303812, source_wavelength: 0.799898, time: 1455303812.0}

File: batch_pd_nanoparticles/dataset/RxnA_201602/A_64C_2_min_0212110306_0001_dz_bgsub.yml
features: {I_fluctuation: 2.0268015384768505, Ilowq_over_Imean: 2.3457106874122817,
  Imax_over_Imean: 4.7002714156943215, Imax_sharpness: 1.0645280118973288, best_hump_qwidth: 0.0002692739358881236,
  best_hump_qwidth_log: 0.0007846617732942898, best_trough_qwidth: 0.12006780530267254,
  best_trough_qwidth_log: 0.13238694638609816, logI_fluctuation: 2.228140060445557,
  logI_max_over_std: 7.639153615092675, pearson_expq: -0.7765626859422712, pearson_invexpq: 0.8157190246115518,
  pearson_q: -0.7976020766570333, pearson_q2: -0.7136606465308498, q_Icentroid: 0.21922590227588876,
  q_best_hump: 0.028081289837456558, q_best_hump_log: 0.028134292363739433, q_best_trough: 0.039414511828212484,
  q_best_trough_log: 0.04390644767875229, q_logIcentroid: 0.2757679261662854, r_fftIcentroid: 0.1028576890249394}
fit_report:
  converged: 1
  error_weighted: 1
  final_objective: 0.0021687662013185754
  fit_snr: 2.052971420107787
  good_fit: 1
  initial_objective: 2.890502338374276
  logI_weighted: 1
  q_range: [0.1, .inf]
  source_wavelength: 0.799898
noise:
  model: flat
  parameters:
    I0:
      bounds: [1.0e-12, .inf]
      constraint_expr: null
      fixed: 0
      value: 2.9756267105598355
precursor:
  form: guinier_porod
  parameters:
    D:
      bounds: [0.0, 4.0]
      constraint_expr: null
      fixed: 1
      value: 4.0
    I0:
      bounds: [0.0, .inf]
      constraint_expr: null
      fixed: 0
      value: 21.922311678709768
    rg:
      bounds: [0.1, .inf]
      constraint_expr: null
      fixed: 0
      value: 4.389230841151181
  settings: {}
  structure: diffuse
sample_metadata: {data_file: A_64C_2_min_0212110306_0001_dz_bgsub.dat, experiment_id: RxnA_201602,
  notes: '', sample_id: RxnA_201602_1455303812, source_wavelength: 0.799898, time: 1455303812.0}

File: batch_pd_nanoparticles/dataset/RxnA_201602/A_80C_0212113853_0001.yml
features: {I_fluctuation: 1.8631380166419154, Ilowq_over_Imean: 3.2752776184666663,
  Imax_over_Imean: 8.288075317257322, Imax_sharpness: 1.101620864777518, best_hump_qwidth: 0.1226130144217219,
  best_hump_qwidth_log: 0.0053162479622852156, best_trough_qwidth: 0.0278993384752842,
  best_trough_qwidth_log: 0.0008822038635768817, logI_fluctuation: 2.7438055275953013,
  logI_max_over_std: 4.62003158191349, pearson_expq: -0.674643719358954, pearson_invexpq: 0.7219913649006042,
  pearson_q: -0.6991903842164671, pearson_q2: -0.6051086562105122, q_Icentroid: 0.1789964282856169,
  q_best_hump: 0.6058928544259703, q_best_hump_log: 0.606665947529355, q_best_trough: 0.5965642188552515,
  q_best_trough_log: 0.5938515634277965, q_logIcentroid: 0.23808781225536232, r_fftIcentroid: 0.09326682504153459}
fit_report:
  converged: 1
  error_weighted: 1
  final_objective: 0.010131652249125976
  fit_snr: 0.957165114777015
  good_fit: 1
  initial_objective: 4.978098700084595
  logI_weighted: 1
  q_range: [0.1, .inf]
  source_wavelength: 0.799898
noise:
  model: flat
  parameters:
    I0:
      bounds: [1.0e-12, .inf]
      constraint_expr: null
      fixed: 0
      value: 1.1416115830442664e-09
precursor:
  form: guinier_porod
  parameters:
    D:
      bounds: [0.0, 4.0]
      constraint_expr: null
      fixed: 1
      value: 4.0
    I0:
      bounds: [0.0, .inf]
      constraint_expr: null
      fixed: 0
      value: 22.372235912413984
    rg:
      bounds: [0.1, .inf]
      constraint_expr: null
      fixed: 0
      value: 4.64533523886463
  settings: {distribution: single}
  structure: diffuse
sample_metadata: {data_file: A_80C_0212113853_0001_dz_bgsub.dat, experiment_id: RxnA_201602,
  notes: '', sample_id: RxnA_201602_1455305964, source_wavelength: 0.799898, time: 1455305964.0}

File: batch_pd_nanoparticles/dataset/RxnA_201602/A_colling_130C_0212121855_0001_dz_bgsub.yml
features: {I_fluctuation: 0.17284054643657562, Ilowq_over_Imean: 1.4065452369710418,
  Imax_over_Imean: 62.24050928054217, Imax_sharpness: 2.9242835388169444, best_hump_qwidth: 0.00027355649161429804,
  best_hump_qwidth_log: 0.001466199771613405, best_trough_qwidth: 0.022550986200740194,
  best_trough_qwidth_log: 0.014697096879281535, logI_fluctuation: 3.4261550222768875,
  logI_max_over_std: 3.909078782669449, pearson_expq: -0.24263784886385856, pearson_invexpq: 0.2658934620444685,
  pearson_q: -0.2550019436526735, pearson_q2: -0.21114506026408753, q_Icentroid: 0.09526025605292841,
  q_best_hump: 0.09188308862423672, q_best_hump_log: 0.09448672227498947, q_best_trough: 0.03311054894571824,
  q_best_trough_log: 0.03390822467881477, q_logIcentroid: 0.11068603372094821, r_fftIcentroid: 0.09339980212510188}
fit_report:
  converged: 1
  error_weighted: 1
  final_objective: 0.05663934450094824
  fit_snr: 1.5396693848477248
  good_fit: 1
  initial_objective: 0.057479185827926306
  logI_weighted: 1
  q_range: [0.0, .inf]
noise:
  model: low_q_scatter
  parameters:
    I0:
      bounds: [1.0e-12, .inf]
      constraint_expr: null
      fixed: 0
      value: 177.44922973860932
    I0_flat_fraction:
      bounds: [0.0, 1.0]
      constraint_expr: null
      fixed: 0
      value: 1.0456590043061986e-05
    effective_D:
      bounds: [0.0, 4.0]
      constraint_expr: null
      fixed: 0
      value: 1.887968404928994
    effective_rg:
      bounds: [0.1, .inf]
      constraint_expr: null
      fixed: 0
      value: 31.942662175665973
sample_metadata: {data_file: '', experiment_id: '', notes: '', sample_id: '', source_wavelength: 0.799898,
  time: 0.0}
superlattice:
  form: spherical
  parameters:
    I0:
      bounds: [0.0, .inf]
      constraint_expr: null
      fixed: 0
      value: 39.135769699928794
    a:
      bounds: [0.1, .inf]
      constraint_expr: null
      fixed: 0
      value: 119.07981801248998
    hwhm_g:
      bounds: [1.0e-09, .inf]
      constraint_expr: null
      fixed: 0
      value: 0.0020659651057267636
    hwhm_l:
      bounds: [1.0e-09, .inf]
      constraint_expr: null
      fixed: 0
      value: 0.0011451203031714874
    r:
      bounds: [0.1, .inf]
      constraint_expr: null
      fixed: 0
      value: 33.55529209526054
  settings: {distribution: single, integration_mode: spherical, lattice: F_cubic,
    lorentz_correction: 1, polarization_correction: 1, profile: voigt, q_max: 0.35,
    q_min: 0.0, space_group: Fm-3m, structure_factor_mode: radial, texture: random,
    use_symmetry: 1}
  structure: crystalline

File: batch_pd_nanoparticles/dataset/RxnA_201602/A_colling_150C_0212121738_0001_dz_bgsub.yml
features: {I_fluctuation: 0.1078827156532855, Ilowq_over_Imean: 1.4246047512891804,
  Imax_over_Imean: 60.47671579339778, Imax_sharpness: 2.8609394955208978, best_hump_qwidth: 0.0002751050663491611,
  best_hump_qwidth_log: 0.0013584822615870739, best_trough_qwidth: 0.022232193856751157,
  best_trough_qwidth_log: 0.013536344148615384, logI_fluctuation: 2.770023928944968,
  logI_max_over_std: 4.252540120512899, pearson_expq: -0.24290256194459584, pearson_invexpq: 0.26619807026481745,
  pearson_q: -0.2552864332690524, pearson_q2: -0.2113588320018689, q_Icentroid: 0.09602586454166868,
  q_best_hump: 0.09194827633441108, q_best_hump_log: 0.09458251669506557, q_best_trough: 0.032920473038410225,
  q_best_trough_log: 0.0337305400939959, q_logIcentroid: 0.15069310867013191, r_fftIcentroid: 0.09337919912636715}
fit_report:
  converged: 1
  error_weighted: 1
  final_objective: 0.05600537079814845
  fit_snr: 1.5837493213542255
  good_fit: 1
  initial_objective: 0.05692852606780867
  logI_weighted: 1
  q_range: [0.0, .inf]
noise:
  model: low_q_scatter
  parameters:
    I0:
      bounds: [1.0e-12, .inf]
      constraint_expr: null
      fixed: 0
      value: 176.30381095062037
    I0_flat_fraction:
      bounds: [0.0, 1.0]
      constraint_expr: null
      fixed: 0
      value: 1.9872992140790302e-14
    effective_D:
      bounds: [0.0, 4.0]
      constraint_expr: null
      fixed: 0
      value: 1.7804832372956292
    effective_rg:
      bounds: [0.1, .inf]
      constraint_expr: null
      fixed: 0
      value: 32.33564638080918
sample_metadata: {data_file: '', experiment_id: '', notes: '', sample_id: '', source_wavelength: 0.799898,
  time: 0.0}
superlattice:
  form: spherical
  parameters:
    I0:
      bounds: [0.0, .inf]
      constraint_expr: null
      fixed: 0
      value: 39.88101681235132
    a:
      bounds: [0.1, .inf]
      constraint_expr: null
      fixed: 0
      value: 118.93125229349162
    hwhm_g:
      bounds: [1.0e-09, .inf]
      constraint_expr: null
      fixed: 0
      value: 0.0019946600032919592
    hwhm_l:
      bounds: [1.0e-09, .inf]
      constraint_expr: null
      fixed: 0
      value: 0.001178492727307856
    r:
      bounds: [0.1, .inf]
      constraint_expr: null
      fixed: 0
      value: 33.513961390171296
  settings: {distribution: single, integration_mode: spherical, lattice: F_cubic,
    lorentz_correction: 1, polarization_correction: 1, profile: voigt, q_max: 0.35,
    q_min: 0.0, space_group: Fm-3m, structure_factor_mode: radial, texture: random,
    use_symmetry: 1}
  structure: crystalline

File: batch_pd_nanoparticles/dataset/RxnA_201602/A_colling_175C_0212121633_0001_dz_bgsub.yml
features: {I_fluctuation: 0.4681007052810795, Ilowq_over_Imean: 1.5086797236283904,
  Imax_over_Imean: 60.73630912932185, Imax_sharpness: 2.8478987868920815, best_hump_qwidth: 0.0002770207947763041,
  best_hump_qwidth_log: 0.0015693378926979187, best_trough_qwidth: 0.040235915381368045,
  best_trough_qwidth_log: 0.029230675072380207, logI_fluctuation: 3.704115967307373,
  logI_max_over_std: 3.762731536535749, pearson_expq: -0.24565544749405252, pearson_invexpq: 0.26937937015702396,
  pearson_q: -0.25825392751381265, pearson_q2: -0.2135684015326157, q_Icentroid: 0.09464696502834256,
  q_best_hump: 0.09200606956848817, q_best_hump_log: 0.09464614153679549, q_best_trough: 0.02619090296285581,
  q_best_trough_log: 0.027716102149039412, q_logIcentroid: 0.08919569268329612, r_fftIcentroid: 0.09350004207386202}
fit_report:
  converged: 1
  error_weighted: 1
  final_objective: 0.05556078047744828
  fit_snr: 1.625945258419799
  good_fit: 1
  initial_objective: 0.057732907195121516
  logI_weighted: 1
  q_range: [0.0, .inf]
noise:
  model: low_q_scatter
  parameters:
    I0:
      bounds: [1.0e-12, .inf]
      constraint_expr: null
      fixed: 0
      value: 183.14936542420025
    I0_flat_fraction:
      bounds: [0.0, 1.0]
      constraint_expr: null
      fixed: 0
      value: 9.43689570931383e-16
    effective_D:
      bounds: [0.0, 4.0]
      constraint_expr: null
      fixed: 0
      value: 1.9880782816621194
    effective_rg:
      bounds: [0.1, .inf]
      constraint_expr: null
      fixed: 0
      value: 31.558960231380667
sample_metadata: {data_file: '', experiment_id: '', notes: '', sample_id: '', source_wavelength: 0.799898,
  time: 0.0}
superlattice:
  form: spherical
  parameters:
    I0:
      bounds: [0.0, .inf]
      constraint_expr: null
      fixed: 0
      value: 40.5289437423785
    a:
      bounds: [0.1, .inf]
      constraint_expr: null
      fixed: 0
      value: 118.75459473577303
    hwhm_g:
      bounds: [1.0e-09, .inf]
      constraint_expr: null
      fixed: 0
      value: 0.0019288394610706971
    hwhm_l:
      bounds: [1.0e-09, .inf]
      constraint_expr: null
      fixed: 0
      value: 0.0012205571853115549
    r:
      bounds: [0.1, .inf]
      constraint_expr: null
      fixed: 0
      value: 33.51639715052765
  settings: {distribution: single, integration_mode: spherical, lattice: F_cubic,
    lorentz_correction: 1, polarization_correction: 1, profile: voigt, q_max: 0.35,
    q_min: 0.0, space_group: Fm-3m, structure_factor_mode: radial, texture: random,
    use_symmetry: 1}
  structure: crystalline

File: batch_pd_nanoparticles/dataset/RxnA_201602/A_colling_60C_0212122720_0001_dz_bgsub.yml
features: {I_fluctuation: 0.2835316866599325, Ilowq_over_Imean: 1.6707443215920592,
  Imax_over_Imean: 61.52008279877533, Imax_sharpness: 2.9830277884426115, best_hump_qwidth: 0.0002871860624308823,
  best_hump_qwidth_log: 0.0016800771269397945, best_trough_qwidth: 0.012635053208069468,
  best_trough_qwidth_log: 0.010397612106036172, logI_fluctuation: 2.7524616085602225,
  logI_max_over_std: 3.872303526693916, pearson_expq: -0.2547027870643223, pearson_invexpq: 0.2798540850760558,
  pearson_q: -0.2680132325471592, pearson_q2: -0.2208056880211101, q_Icentroid: 0.0936948965716598,
  q_best_hump: 0.09104471873345785, q_best_hump_log: 0.09384538608618981, q_best_trough: 0.036446719533674066,
  q_best_trough_log: 0.03703654253751126, q_logIcentroid: 0.11602985345096525, r_fftIcentroid: 0.09276470234833747}
fit_report:
  converged: 1
  error_weighted: 1
  final_objective: 0.0528746942129741
  fit_snr: 1.674968339981195
  good_fit: 1
  initial_objective: 0.12799202065369547
  logI_weighted: 1
  q_range: [0.0, .inf]
noise:
  model: low_q_scatter
  parameters:
    I0:
      bounds: [1.0e-12, .inf]
      constraint_expr: null
      fixed: 0
      value: 236.92181351683155
    I0_flat_fraction:
      bounds: [0.0, 1.0]
      constraint_expr: null
      fixed: 0
      value: 5.551115123125783e-17
    effective_D:
      bounds: [0.0, 4.0]
      constraint_expr: null
      fixed: 0
      value: 2.037924650721724
    effective_rg:
      bounds: [0.1, .inf]
      constraint_expr: null
      fixed: 0
      value: 29.383262222599964
sample_metadata: {data_file: '', experiment_id: '', notes: '', sample_id: '', source_wavelength: 0.799898,
  time: 0.0}
superlattice:
  form: spherical
  parameters:
    I0:
      bounds: [0.0, .inf]
      constraint_expr: null
      fixed: 0
      value: 45.08746780353523
    a:
      bounds: [0.1, .inf]
      constraint_expr: null
      fixed: 0
      value: 119.71089101810603
    hwhm_g:
      bounds: [1.0e-09, .inf]
      constraint_expr: null
      fixed: 0
      value: 0.0019556921885256484
    hwhm_l:
      bounds: [1.0e-09, .inf]
      constraint_expr: null
      fixed: 0
      value: 0.0012363785431485086
    r:
      bounds: [0.1, .inf]
      constraint_expr: null
      fixed: 0
      value: 33.530608765322214
  settings: {distribution: single, integration_mode: spherical, lattice: F_cubic,
    lorentz_correction: 1, polarization_correction: 1, profile: voigt, q_max: 0.35,
    q_min: 0.0, space_group: Fm-3m, structure_factor_mode: radial, texture: random,
    use_symmetry: 1}
  structure: crystalline

File: batch_pd_nanoparticles/dataset/RxnA_201602/A_colling_80C_0212122346_0001_dz_bgsub.yml
features: {I_fluctuation: 0.23698372984843816, Ilowq_over_Imean: 1.506848366145033,
  Imax_over_Imean: 63.099297744386746, Imax_sharpness: 2.9997134679054773, best_hump_qwidth: 0.0002701973537465518,
  best_hump_qwidth_log: 0.0014396703677120786, best_trough_qwidth: 0.017711395389869548,
  best_trough_qwidth_log: 0.012713465995499478, logI_fluctuation: 2.36915816231332,
  logI_max_over_std: 3.970249426003239, pearson_expq: -0.24752292246871613, pearson_invexpq: 0.27157981911139756,
  pearson_q: -0.2602854019499564, pearson_q2: -0.2150184750139271, q_Icentroid: 0.09472540815583579,
  q_best_hump: 0.09171684827434892, q_best_hump_log: 0.09417902117346988, q_best_trough: 0.03391970960973584,
  q_best_trough_log: 0.03459930741375944, q_logIcentroid: 0.1245075276507002, r_fftIcentroid: 0.09346631053538597}
fit_report:
  converged: 1
  error_weighted: 1
  final_objective: 0.05525866205110156
  fit_snr: 1.5712986987784996
  good_fit: 1
  initial_objective: 0.056535847073168805
  logI_weighted: 1
  q_range: [0.0, .inf]
noise:
  model: low_q_scatter
  parameters:
    I0:
      bounds: [1.0e-12, .inf]
      constraint_expr: null
      fixed: 0
      value: 207.6882156362887
    I0_flat_fraction:
      bounds: [0.0, 1.0]
      constraint_expr: null
      fixed: 0
      value: 1.176836406102666e-14
    effective_D:
      bounds: [0.0, 4.0]
      constraint_expr: null
      fixed: 0
      value: 1.910157855415911
    effective_rg:
      bounds: [0.1, .inf]
      constraint_expr: null
      fixed: 0
      value: 30.90460194433173
sample_metadata: {data_file: '', experiment_id: '', notes: '', sample_id: '', source_wavelength: 0.799898,
  time: 0.0}
superlattice:
  form: spherical
  parameters:
    I0:
      bounds: [0.0, .inf]
      constraint_expr: null
      fixed: 0
      value: 41.198557761684945
    a:
      bounds: [0.1, .inf]
      constraint_expr: null
      fixed: 0
      value: 119.53151279879334
    hwhm_g:
      bounds: [1.0e-09, .inf]
      constraint_expr: null
      fixed: 0
      value: 0.002053661401084317
    hwhm_l:
      bounds: [1.0e-09, .inf]
      constraint_expr: null
      fixed: 0
      value: 0.0011584356275035068
    r:
      bounds: [0.1, .inf]
      constraint_expr: null
      fixed: 0
      value: 33.516625928430415
  settings: {distribution: single, integration_mode: spherical, lattice: F_cubic,
    lorentz_correction: 1, polarization_correction: 1, profile: voigt, q_max: 0.35,
    q_min: 0.0, space_group: Fm-3m, structure_factor_mode: radial, texture: random,
    use_symmetry: 1}
  structure: crystalline
