Repository: slaclab/xrsdkit_modeling

xrsdkit modeling
----------------

This repository contains datasets from projects at SLAC/SSRL,
xrsdkit models trained on these datasets,
and notebooks for (re-)training and inspecting the models.

Usage
-----

It is expected that the user has installed a Python interpreter 
(preferably version 3.5 or greater),
and that the user has installed xrsdkit for that interpreter.
Follow the installation instructions in the xrsdkit documentation, 
`here <https://xrsdkit.readthedocs.io/en/latest/>`_.

Usage is summarized in the step-by-step instructions below.
For examples and details, see the notebooks.

Step 1: Download this Repository
================================

Download this repository through the GitHub interface,
or clone it with git clone. ::

    $ git clone https://github.com/slaclab/flowreactor_modeling.git 

Optionally, activate your virtual environment 
(presume it is named "xrsdkit"),
and move into the repository root directory. ::

    $ workon xrsdkit 
    $ cd xrsdkit_modeling

Step 2a (optional): Add/update dataset
======================================

Add or augment existing datasets 
with xrsdkit-processed results (yml files).
The dataset directory contains one or more subdirectories,
where each subdirectory consolidates xrsdkit results for one experiment. 
One experiment consists of one or more samples,
and one sample is represented by exactly one yml file.

Step 2b (optional): Update the model configuration 
==================================================

The model configuration file defines what kind of model is trained
for each estimator in the xrsdkit model set,
as well as any choices that can be made in training the model
(e.g. feature selection, hyperparameter selction, and performance metrics to optimize).
To use xrsdkit defaults, do not provide a model configuration file.
If this file is left in place, it will be found during the next step,
and any applicable configurations will be carried over into the new models.

Step 3a: Train Models
=====================

Use python train_models.py to call on xrsdkit 
to train its models from data in the dataset directory.
This will save the trained model parameters and training metrics
in the modeling_data directory.
This overwrites the default models 
that are originally included in modeling_data.
This also overwrites the model configuration file model_config.yml.

    python train_models.py

Step 3b (optional): Update the model configuration (again)
==========================================================

The training process will generate a model configuration file,
which will be saved in the model output directory.
Edit the file with any text editor to select 
whatever model types and training metrics
are appropriate for the project at hand.

After editing the configuration, 
re-train the models in the new configuration.

Step 4: Load Models
===================

The trained model parameters are saved in a tree of files
in the model output directory.
Each model presents a text file that describes its training results,
and a pickle file that can be used to rebuild the model itself. 
You can load these models into xrsdkit at runtime. ::

    >>> import xrsdkit 
    >>> xrsdkit.load_models('path/to/modeling/dir')

After this, the models will be used whenever xrsdkit.predict is called. ::

    >>> import numpy as np
    >>> q_I = np.loadtxt('path/to/1d/scattering/pattern.dat')
    >>> feats = xrsdkit.profile_1d_pattern(q_I[:,0],q_I[:,1])
    >>> preds = xrsdkit.predict(feats)
    >>> xsys = xrsdkit.build_system_from_predictions(preds) 
    >>> xfig = xrsdkit.plot_xrsd_fit(xsys,q_I[:,0],q_I[:,1])

File: batch_pd_nanoparticles/dataset/RxnA_201602/A_278C_0212115311_0001_dz_bgsub.yml
features: {I_fluctuation: 0.3141462665863752, Ilowq_over_Imean: 1.6111057423197541,
  Imax_over_Imean: 62.985220650227085, Imax_sharpness: 3.0391510196203915, best_hump_qwidth: 0.0002707651214971074,
  best_hump_qwidth_log: 0.0014062097013971954, best_trough_qwidth: 0.28294704532054676,
  best_trough_qwidth_log: 0.27841004452591056, logI_fluctuation: 3.3683018663734243,
  logI_max_over_std: 3.9731724018151824, pearson_expq: -0.24907129689525456, pearson_invexpq: 0.2727742078112549,
  pearson_q: -0.2616785708912885, pearson_q2: -0.2169297481835345, q_Icentroid: 0.0963847944209725,
  q_best_hump: 0.09429746253389631, q_best_hump_log: 0.09666802639629699, q_best_trough: 0.18413484078107137,
  q_best_trough_log: -0.12879391507717353, q_logIcentroid: 0.11099953126983075, r_fftIcentroid: 0.09515572434533262}
fit_report:
  converged: 1
  error_weighted: 1
  final_objective: 0.05153797332425906
  fit_snr: 1.760015704468298
  good_fit: 1
  initial_objective: 0.07160720801810348
  logI_weighted: 1
  q_range: [0.03, .inf]
  source_wavelength: 0.799898
noise:
  model: low_q_scatter
  parameters:
    I0:
      bounds: [1.0e-12, .inf]
      constraint_expr: null
      fixed: 0
      value: 416.9608281845594
    I0_flat_fraction:
      bounds: [0.0, 1.0]
      constraint_expr: null
      fixed: 0
      value: 0.00021341915841116554
    effective_D:
      bounds: [0.0, 4.0]
      constraint_expr: null
      fixed: 0
      value: 1.8958761096431147
    effective_rg:
      bounds: [0.1, .inf]
      constraint_expr: null
      fixed: 0
      value: 56.06214111758061
sample_metadata: {data_file: A_278C_0212115311_0001_dz_bgsub.dat, experiment_id: RxnA_201602,
  notes: '', sample_id: RxnA_201602_1455306807, source_wavelength: 0.799898, time: 1455306807.0}
superlattice:
  form: spherical
  parameters:
    I0:
      bounds: [0.0, .inf]
      constraint_expr: null
      fixed: 0
      value: 35.32491320807731
    a:
      bounds: [0.1, .inf]
      constraint_expr: null
      fixed: 0
      value: 116.21434873726056
    hwhm_g:
      bounds: [1.0e-09, .inf]
      constraint_expr: null
      fixed: 0
      value: 0.0016703343426952566
    hwhm_l:
      bounds: [1.0e-09, .inf]
      constraint_expr: null
      fixed: 0
      value: 0.0013711424451988696
    r:
      bounds: [0.1, .inf]
      constraint_expr: null
      fixed: 0
      value: 32.916752672481685
  settings: {distribution: single, integration_mode: spherical, lattice: F_cubic,
    lorentz_correction: 1, polarization_correction: 1, profile: voigt, q_max: 0.35,
    q_min: 0.0, space_group: Fm-3m, structure_factor_mode: radial, texture: random,
    use_symmetry: 1}
  structure: crystalline

File: batch_pd_nanoparticles/dataset/RxnA_201602/A_279C_0212115357_0001_dz_bgsub.yml
features: {I_fluctuation: 0.329501520646112, Ilowq_over_Imean: 1.5353225568831927,
  Imax_over_Imean: 63.30799857620039, Imax_sharpness: 3.014716862652433, best_hump_qwidth: 0.0002671407879166374,
  best_hump_qwidth_log: 0.0013083006767107333, best_trough_qwidth: 0.22807812903574237,
  best_trough_qwidth_log: 0.31950232478014634, logI_fluctuation: 2.8088162056113215,
  logI_max_over_std: 4.154392270766499, pearson_expq: -0.24641203513927737, pearson_invexpq: 0.26976830282787095,
  pearson_q: -0.25884449755829503, pearson_q2: -0.21472093714140225, q_Icentroid: 0.09690722719973802,
  q_best_hump: 0.09414600539670734, q_best_hump_log: 0.09642858027813894, q_best_trough: 0.1487310559332917,
  q_best_trough_log: -0.160482322699459, q_logIcentroid: 0.13142156666847443, r_fftIcentroid: 0.09455191152665962}
fit_report:
  converged: 1
  error_weighted: 1
  final_objective: 0.05284085310521953
  fit_snr: 1.7214165040815856
  good_fit: 1
  initial_objective: 0.06120510707252233
  logI_weighted: 1
  q_range: [0.03, .inf]
  source_wavelength: 0.799898
noise:
  model: low_q_scatter
  parameters:
    I0:
      bounds: [1.0e-12, .inf]
      constraint_expr: null
      fixed: 0
      value: 235.44878559246305
    I0_flat_fraction:
      bounds: [0.0, 1.0]
      constraint_expr: null
      fixed: 0
      value: 0.001365130182187313
    effective_D:
      bounds: [0.0, 4.0]
      constraint_expr: null
      fixed: 0
      value: 1.9156895711143869
    effective_rg:
      bounds: [0.1, .inf]
      constraint_expr: null
      fixed: 0
      value: 42.453022771817146
sample_metadata: {data_file: A_279C_0212115357_0001_dz_bgsub.dat, experiment_id: RxnA_201602,
  notes: '', sample_id: RxnA_201602_1455306853, source_wavelength: 0.799898, time: 1455306853.0}
superlattice:
  form: spherical
  parameters:
    I0:
      bounds: [0.0, .inf]
      constraint_expr: null
      fixed: 0
      value: 34.64099446506413
    a:
      bounds: [0.1, .inf]
      constraint_expr: null
      fixed: 0
      value: 116.54367250579604
    hwhm_g:
      bounds: [1.0e-09, .inf]
      constraint_expr: null
      fixed: 0
      value: 0.001790440558123385
    hwhm_l:
      bounds: [1.0e-09, .inf]
      constraint_expr: null
      fixed: 0
      value: 0.0013123247725376208
    r:
      bounds: [0.1, .inf]
      constraint_expr: null
      fixed: 0
      value: 33.061860002261724
  settings: {distribution: single, integration_mode: spherical, lattice: F_cubic,
    lorentz_correction: 1, polarization_correction: 1, profile: voigt, q_max: 0.35,
    q_min: 0.0, space_group: Fm-3m, structure_factor_mode: radial, texture: random,
    use_symmetry: 1}
  structure: crystalline

File: batch_pd_nanoparticles/dataset/RxnA_201602/A_280C_0212115500_0001_dz_bgsub.yml
features: {I_fluctuation: 0.4027769430218011, Ilowq_over_Imean: 1.484929764295601,
  Imax_over_Imean: 62.17381615368112, Imax_sharpness: 2.9311616682576407, best_hump_qwidth: 0.0002642399347141519,
  best_hump_qwidth_log: 0.001322789103117834, best_trough_qwidth: 0.2637985581689226,
  best_trough_qwidth_log: 0.2526744976860132, logI_fluctuation: 2.9031004062775114,
  logI_max_over_std: 4.018229826816038, pearson_expq: -0.24499688367901984, pearson_invexpq: 0.2681238857764369,
  pearson_q: -0.25731439544480134, pearson_q2: -0.21359481903382402, q_Icentroid: 0.09684567916395284,
  q_best_hump: 0.09401603559907892, q_best_hump_log: 0.09621711962781027, q_best_trough: 0.1648571377049302,
  q_best_trough_log: -0.11818925692319548, q_logIcentroid: 0.1205334781553256, r_fftIcentroid: 0.09359226283989049}
fit_report:
  converged: 1
  error_weighted: 1
  final_objective: 0.053608093062888135
  fit_snr: 1.6631184711352245
  good_fit: 1
  initial_objective: 0.06251623072925062
  logI_weighted: 1
  q_range: [0.03, .inf]
  source_wavelength: 0.799898
noise:
  model: low_q_scatter
  parameters:
    I0:
      bounds: [1.0e-12, .inf]
      constraint_expr: null
      fixed: 0
      value: 253.24944120495095
    I0_flat_fraction:
      bounds: [0.0, 1.0]
      constraint_expr: null
      fixed: 0
      value: 0.000384157856927303
    effective_D:
      bounds: [0.0, 4.0]
      constraint_expr: null
      fixed: 0
      value: 1.8296146189484965
    effective_rg:
      bounds: [0.1, .inf]
      constraint_expr: null
      fixed: 0
      value: 44.13925532587816
sample_metadata: {data_file: A_280C_0212115500_0001_dz_bgsub.dat, experiment_id: RxnA_201602,
  notes: '', sample_id: RxnA_201602_1455306917, source_wavelength: 0.799898, time: 1455306917.0}
superlattice:
  form: spherical
  parameters:
    I0:
      bounds: [0.0, .inf]
      constraint_expr: null
      fixed: 0
      value: 35.73566111032391
    a:
      bounds: [0.1, .inf]
      constraint_expr: null
      fixed: 0
      value: 116.81453916284661
    hwhm_g:
      bounds: [1.0e-09, .inf]
      constraint_expr: null
      fixed: 0
      value: 0.0018926937472386607
    hwhm_l:
      bounds: [1.0e-09, .inf]
      constraint_expr: null
      fixed: 0
      value: 0.0012574931964169922
    r:
      bounds: [0.1, .inf]
      constraint_expr: null
      fixed: 0
      value: 33.191193042959796
  settings: {distribution: single, integration_mode: spherical, lattice: F_cubic,
    lorentz_correction: 1, polarization_correction: 1, profile: voigt, q_max: 0.35,
    q_min: 0.0, space_group: Fm-3m, structure_factor_mode: radial, texture: random,
    use_symmetry: 1}
  structure: crystalline

File: batch_pd_nanoparticles/dataset/RxnA_201602/A_280C_11min_0212120712_0001_dz_bgsub.yml
features: {I_fluctuation: 0.15715047812329794, Ilowq_over_Imean: 1.7931342714894265,
  Imax_over_Imean: 58.64610973790046, Imax_sharpness: 2.897838216088064, best_hump_qwidth: 0.00027201076687483067,
  best_hump_qwidth_log: 0.0014678428865662076, best_trough_qwidth: 0.029287154523601346,
  best_trough_qwidth_log: 0.02488754391325198, logI_fluctuation: 3.4543750527661925,
  logI_max_over_std: 3.9630403001456047, pearson_expq: -0.2565590780995005, pearson_invexpq: 0.2817596194489689,
  pearson_q: -0.26990327823078014, pearson_q2: -0.22256563698015094, q_Icentroid: 0.09467187126580962,
  q_best_hump: 0.09310535170322351, q_best_hump_log: 0.09546179703033059, q_best_trough: 0.02708252014113255,
  q_best_trough_log: 0.028526303694913047, q_logIcentroid: 0.1206814990191643, r_fftIcentroid: 0.09320659740586645}
fit_report:
  converged: 1
  error_weighted: 1
  final_objective: 0.04835885040623691
  fit_snr: 1.7876769043646004
  good_fit: 1
  initial_objective: 0.04872635530842315
  logI_weighted: 1
  q_range: [0.03, .inf]
  source_wavelength: 0.799898
noise:
  model: low_q_scatter
  parameters:
    I0:
      bounds: [1.0e-12, .inf]
      constraint_expr: null
      fixed: 0
      value: 286.3364764946992
    I0_flat_fraction:
      bounds: [0.0, 1.0]
      constraint_expr: null
      fixed: 0
      value: 0.0016001668395745905
    effective_D:
      bounds: [0.0, 4.0]
      constraint_expr: null
      fixed: 0
      value: 2.2145241095955592
    effective_rg:
      bounds: [0.1, .inf]
      constraint_expr: null
      fixed: 0
      value: 37.524209629280726
sample_metadata: {data_file: A_280C_11min_0212120712_0001_dz_bgsub.dat, experiment_id: RxnA_201602,
  notes: '', sample_id: RxnA_201602_1455307649, source_wavelength: 0.799898, time: 1455307649.0}
superlattice:
  form: spherical
  parameters:
    I0:
      bounds: [0.0, .inf]
      constraint_expr: null
      fixed: 0
      value: 39.14608118193838
    a:
      bounds: [0.1, .inf]
      constraint_expr: null
      fixed: 0
      value: 117.36777509580259
    hwhm_g:
      bounds: [1.0e-09, .inf]
      constraint_expr: null
      fixed: 0
      value: 0.001811385491133577
    hwhm_l:
      bounds: [1.0e-09, .inf]
      constraint_expr: null
      fixed: 0
      value: 0.0013120067319726259
    r:
      bounds: [0.1, .inf]
      constraint_expr: null
      fixed: 0
      value: 33.54693742443696
  settings: {distribution: single, integration_mode: spherical, lattice: F_cubic,
    lorentz_correction: 1, polarization_correction: 1, profile: voigt, q_max: 0.35,
    q_min: 0.0, space_group: Fm-3m, structure_factor_mode: radial, texture: random,
    use_symmetry: 1}
  structure: crystalline

File: batch_pd_nanoparticles/dataset/RxnA_201602/A_280C_12min_0212120805_0001_dz_bgsub.yml
features: {I_fluctuation: 0.16491495975646764, Ilowq_over_Imean: 1.8337375134896052,
  Imax_over_Imean: 58.3730445710269, Imax_sharpness: 2.905374161710602, best_hump_qwidth: 0.0002721637466542864,
  best_hump_qwidth_log: 0.0014416784521079004, best_trough_qwidth: 0.02790279365552803,
  best_trough_qwidth_log: 0.023981735812660592, logI_fluctuation: 2.8038107159390213,
  logI_max_over_std: 4.0495435993892475, pearson_expq: -0.25828238925088726, pearson_invexpq: 0.2837569983133882,
  pearson_q: -0.2717631294094409, pearson_q2: -0.22394181464727694, q_Icentroid: 0.09475463687180997,
  q_best_hump: 0.09309684947133082, q_best_hump_log: 0.09544482442720387, q_best_trough: 0.027238945838291895,
  q_best_trough_log: 0.02861626078230317, q_logIcentroid: 0.13244849561944014, r_fftIcentroid: 0.09325531531914374}
fit_report:
  converged: 1
  error_weighted: 1
  final_objective: 0.047503234780652
  fit_snr: 1.803014336685829
  good_fit: 1
  initial_objective: 0.04787713113897258
  logI_weighted: 1
  q_range: [0.03, .inf]
  source_wavelength: 0.799898
noise:
  model: low_q_scatter
  parameters:
    I0:
      bounds: [1.0e-12, .inf]
      constraint_expr: null
      fixed: 0
      value: 290.60005204668363
    I0_flat_fraction:
      bounds: [0.0, 1.0]
      constraint_expr: null
      fixed: 0
      value: 0.0019753882648353427
    effective_D:
      bounds: [0.0, 4.0]
      constraint_expr: null
      fixed: 0
      value: 2.2349698393897848
    effective_rg:
      bounds: [0.1, .inf]
      constraint_expr: null
      fixed: 0
      value: 37.24396708868965
sample_metadata: {data_file: A_280C_12min_0212120805_0001_dz_bgsub.dat, experiment_id: RxnA_201602,
  notes: '', sample_id: RxnA_201602_1455307701, source_wavelength: 0.799898, time: 1455307701.0}
superlattice:
  form: spherical
  parameters:
    I0:
      bounds: [0.0, .inf]
      constraint_expr: null
      fixed: 0
      value: 38.56087423985837
    a:
      bounds: [0.1, .inf]
      constraint_expr: null
      fixed: 0
      value: 117.39014927682234
    hwhm_g:
      bounds: [1.0e-09, .inf]
      constraint_expr: null
      fixed: 0
      value: 0.0017988490932786538
    hwhm_l:
      bounds: [1.0e-09, .inf]
      constraint_expr: null
      fixed: 0
      value: 0.0013190944827464746
    r:
      bounds: [0.1, .inf]
      constraint_expr: null
      fixed: 0
      value: 33.54348402621526
  settings: {distribution: single, integration_mode: spherical, lattice: F_cubic,
    lorentz_correction: 1, polarization_correction: 1, profile: voigt, q_max: 0.35,
    q_min: 0.0, space_group: Fm-3m, structure_factor_mode: radial, texture: random,
    use_symmetry: 1}
  structure: crystalline

File: batch_pd_nanoparticles/dataset/RxnA_201602/A_280C_14min_0212121013_0001_dz_bgsub.yml
features: {I_fluctuation: 0.17223690550761644, Ilowq_over_Imean: 1.8782100390252845,
  Imax_over_Imean: 58.31004155862768, Imax_sharpness: 2.91379024845914, best_hump_qwidth: 0.00027199299766593953,
  best_hump_qwidth_log: 0.001525059504674763, best_trough_qwidth: 0.027379208348602645,
  best_trough_qwidth_log: 0.025631725019624158, logI_fluctuation: 3.0685282806507392,
  logI_max_over_std: 3.8505381965941647, pearson_expq: -0.260116526359346, pearson_invexpq: 0.28587796929221676,
  pearson_q: -0.2737400142170979, pearson_q2: -0.22541163572626383, q_Icentroid: 0.09411370272347462,
  q_best_hump: 0.09307663029691482, q_best_hump_log: 0.09539051703170401, q_best_trough: 0.02761397637369406,
  q_best_trough_log: 0.028918817182617018, q_logIcentroid: 0.10940328179085901, r_fftIcentroid: 0.09340953480702271}
fit_report:
  converged: 1
  error_weighted: 1
  final_objective: 0.04721085860128422
  fit_snr: 1.8236039907589927
  good_fit: 1
  initial_objective: 0.04787357045153866
  logI_weighted: 1
  q_range: [0.03, .inf]
  source_wavelength: 0.799898
noise:
  model: low_q_scatter
  parameters:
    I0:
      bounds: [1.0e-12, .inf]
      constraint_expr: null
      fixed: 0
      value: 301.48388378765264
    I0_flat_fraction:
      bounds: [0.0, 1.0]
      constraint_expr: null
      fixed: 0
      value: 0.0013182509545326404
    effective_D:
      bounds: [0.0, 4.0]
      constraint_expr: null
      fixed: 0
      value: 2.249184663280869
    effective_rg:
      bounds: [0.1, .inf]
      constraint_expr: null
      fixed: 0
      value: 36.68051202579626
sample_metadata: {data_file: A_280C_14min_0212121013_0001_dz_bgsub.dat, experiment_id: RxnA_201602,
  notes: '', sample_id: RxnA_201602_1455307829, source_wavelength: 0.799898, time: 1455307829.0}
superlattice:
  form: spherical
  parameters:
    I0:
      bounds: [0.0, .inf]
      constraint_expr: null
      fixed: 0
      value: 40.01776964179294
    a:
      bounds: [0.1, .inf]
      constraint_expr: null
      fixed: 0
      value: 117.41746900560511
    hwhm_g:
      bounds: [1.0e-09, .inf]
      constraint_expr: null
      fixed: 0
      value: 0.0017765162365283027
    hwhm_l:
      bounds: [1.0e-09, .inf]
      constraint_expr: null
      fixed: 0
      value: 0.0013309020242550096
    r:
      bounds: [0.1, .inf]
      constraint_expr: null
      fixed: 0
      value: 33.586549375093234
  settings: {distribution: single, integration_mode: spherical, lattice: F_cubic,
    lorentz_correction: 1, polarization_correction: 1, profile: voigt, q_max: 0.35,
    q_min: 0.0, space_group: Fm-3m, structure_factor_mode: radial, texture: random,
    use_symmetry: 1}
  structure: crystalline

File: batch_pd_nanoparticles/dataset/RxnA_201602/A_280C_15min_0212121107_0001_dz_bgsub.yml
features: {I_fluctuation: 0.17988014505172345, Ilowq_over_Imean: 1.8828263883522436,
  Imax_over_Imean: 58.411268081910016, Imax_sharpness: 2.9219540166316125, best_hump_qwidth: 0.00027203778260369684,
  best_hump_qwidth_log: 0.0014911366133133826, best_trough_qwidth: 0.02826237647714079,
  best_trough_qwidth_log: 0.025800480908496456, logI_fluctuation: 3.0576276032625107,
  logI_max_over_std: 3.937210375969127, pearson_expq: -0.26004070639599314, pearson_invexpq: 0.28581729954756036,
  pearson_q: -0.2736707122706221, pearson_q2: -0.22532049555386593, q_Icentroid: 0.09424544871148842,
  q_best_hump: 0.0930723529807011, q_best_hump_log: 0.09538851973011145, q_best_trough: 0.0270291112502839,
  q_best_trough_log: 0.028589241019056022, q_logIcentroid: 0.12055570934518521, r_fftIcentroid: 0.09353278530803388}
fit_report:
  converged: 1
  error_weighted: 1
  final_objective: 0.047126285182580586
  fit_snr: 1.8205202278502086
  good_fit: 1
  initial_objective: 0.04726636058523537
  logI_weighted: 1
  q_range: [0.03, .inf]
  source_wavelength: 0.799898
noise:
  model: low_q_scatter
  parameters:
    I0:
      bounds: [1.0e-12, .inf]
      constraint_expr: null
      fixed: 0
      value: 301.97380198340636
    I0_flat_fraction:
      bounds: [0.0, 1.0]
      constraint_expr: null
      fixed: 0
      value: 0.0016217025910782445
    effective_D:
      bounds: [0.0, 4.0]
      constraint_expr: null
      fixed: 0
      value: 2.262271539962975
    effective_rg:
      bounds: [0.1, .inf]
      constraint_expr: null
      fixed: 0
      value: 36.818907637585454
sample_metadata: {data_file: A_280C_15min_0212121107_0001_dz_bgsub.dat, experiment_id: RxnA_201602,
  notes: '', sample_id: RxnA_201602_1455307884, source_wavelength: 0.799898, time: 1455307884.0}
superlattice:
  form: spherical
  parameters:
    I0:
      bounds: [0.0, .inf]
      constraint_expr: null
      fixed: 0
      value: 39.67931151005769
    a:
      bounds: [0.1, .inf]
      constraint_expr: null
      fixed: 0
      value: 117.42748055400926
    hwhm_g:
      bounds: [1.0e-09, .inf]
      constraint_expr: null
      fixed: 0
      value: 0.0017726069628994923
    hwhm_l:
      bounds: [1.0e-09, .inf]
      constraint_expr: null
      fixed: 0
      value: 0.001330117265124442
    r:
      bounds: [0.1, .inf]
      constraint_expr: null
      fixed: 0
      value: 33.607283624262415
  settings: {distribution: single, integration_mode: spherical, lattice: F_cubic,
    lorentz_correction: 1, polarization_correction: 1, profile: voigt, q_max: 0.35,
    q_min: 0.0, space_group: Fm-3m, structure_factor_mode: radial, texture: random,
    use_symmetry: 1}
  structure: crystalline

File: batch_pd_nanoparticles/dataset/RxnA_201602/A_280C_3min_0212115913_0001_dz_bgsub.yml
features: {I_fluctuation: 0.4567600636230015, Ilowq_over_Imean: 1.509650560420319,
  Imax_over_Imean: 59.174149390862844, Imax_sharpness: 2.7937978941523247, best_hump_qwidth: 0.0002733184965336744,
  best_hump_qwidth_log: 0.0014045898543466686, best_trough_qwidth: 0.42254285636319616,
  best_trough_qwidth_log: 0.22147146541265383, logI_fluctuation: 3.6936432093250575,
  logI_max_over_std: 4.0313744020979785, pearson_expq: -0.24641397489832986, pearson_invexpq: 0.26976507242757364,
  pearson_q: -0.25884307784478244, pearson_q2: -0.21472768194147646, q_Icentroid: 0.096756186364399,
  q_best_hump: 0.09324556003564563, q_best_hump_log: 0.09575533610180692, q_best_trough: 0.22807438847455813,
  q_best_trough_log: -0.0890658972538595, q_logIcentroid: 0.12451916297681469, r_fftIcentroid: 0.09258648787872836}
fit_report:
  converged: 1
  error_weighted: 1
  final_objective: 0.05275646258535274
  fit_snr: 1.6279034696769847
  good_fit: 1
  initial_objective: 0.05415243677172048
  logI_weighted: 1
  q_range: [0.03, .inf]
  source_wavelength: 0.799898
noise:
  model: low_q_scatter
  parameters:
    I0:
      bounds: [1.0e-12, .inf]
      constraint_expr: null
      fixed: 0
      value: 630.4805840865453
    I0_flat_fraction:
      bounds: [0.0, 1.0]
      constraint_expr: null
      fixed: 0
      value: 4.7576877373056714e-05
    effective_D:
      bounds: [0.0, 4.0]
      constraint_expr: null
      fixed: 0
      value: 1.7917536094040463
    effective_rg:
      bounds: [0.1, .inf]
      constraint_expr: null
      fixed: 0
      value: 73.7611658176033
sample_metadata: {data_file: A_280C_3min_0212115913_0001_dz_bgsub.dat, experiment_id: RxnA_201602,
  notes: '', sample_id: RxnA_201602_1455307169, source_wavelength: 0.799898, time: 1455307169.0}
superlattice:
  form: spherical
  parameters:
    I0:
      bounds: [0.0, .inf]
      constraint_expr: null
      fixed: 0
      value: 35.48925951229859
    a:
      bounds: [0.1, .inf]
      constraint_expr: null
      fixed: 0
      value: 117.10742054938214
    hwhm_g:
      bounds: [1.0e-09, .inf]
      constraint_expr: null
      fixed: 0
      value: 0.0019342915384111814
    hwhm_l:
      bounds: [1.0e-09, .inf]
      constraint_expr: null
      fixed: 0
      value: 0.0012420185815323892
    r:
      bounds: [0.1, .inf]
      constraint_expr: null
      fixed: 0
      value: 33.37829827349954
  settings: {distribution: single, integration_mode: spherical, lattice: F_cubic,
    lorentz_correction: 1, polarization_correction: 1, profile: voigt, q_max: 0.35,
    q_min: 0.0, space_group: Fm-3m, structure_factor_mode: radial, texture: random,
    use_symmetry: 1}
  structure: crystalline

File: batch_pd_nanoparticles/dataset/RxnA_201602/A_280C_5min_0212120112_0001_dz_bgsub.yml
features: {I_fluctuation: 0.0935868737654962, Ilowq_over_Imean: 1.5867884857293952,
  Imax_over_Imean: 58.75848528254515, Imax_sharpness: 2.834747551613885, best_hump_qwidth: 0.000272887195960557,
  best_hump_qwidth_log: 0.0014334567746180937, best_trough_qwidth: 0.0469670047933069,
  best_trough_qwidth_log: 0.03298120893586709, logI_fluctuation: 3.3149412798212587,
  logI_max_over_std: 3.978593118140276, pearson_expq: -0.24875989022954925, pearson_invexpq: 0.27258088902509203,
  pearson_q: -0.26142026320000644, pearson_q2: -0.2164927780479316, q_Icentroid: 0.09600652218551914,
  q_best_hump: 0.09320071060654364, q_best_hump_log: 0.09566945171482591, q_best_trough: 0.021478346638912793,
  q_best_trough_log: 0.024021132950663104, q_logIcentroid: 0.11907268082754083, r_fftIcentroid: 0.09311522554483954}
fit_report:
  converged: 1
  error_weighted: 1
  final_objective: 0.051688084724683774
  fit_snr: 1.6875023685480923
  good_fit: 1
  initial_objective: 0.053513823845354413
  logI_weighted: 1
  q_range: [0.03, .inf]
  source_wavelength: 0.799898
noise:
  model: low_q_scatter
  parameters:
    I0:
      bounds: [1.0e-12, .inf]
      constraint_expr: null
      fixed: 0
      value: 248.41496244239494
    I0_flat_fraction:
      bounds: [0.0, 1.0]
      constraint_expr: null
      fixed: 0
      value: 0.0006334750857328042
    effective_D:
      bounds: [0.0, 4.0]
      constraint_expr: null
      fixed: 0
      value: 1.9412091402010154
    effective_rg:
      bounds: [0.1, .inf]
      constraint_expr: null
      fixed: 0
      value: 40.03013063894443
sample_metadata: {data_file: A_280C_5min_0212120112_0001_dz_bgsub.dat, experiment_id: RxnA_201602,
  notes: '', sample_id: RxnA_201602_1455307289, source_wavelength: 0.799898, time: 1455307289.0}
superlattice:
  form: spherical
  parameters:
    I0:
      bounds: [0.0, .inf]
      constraint_expr: null
      fixed: 0
      value: 36.64649093294751
    a:
      bounds: [0.1, .inf]
      constraint_expr: null
      fixed: 0
      value: 117.19418691490331
    hwhm_g:
      bounds: [1.0e-09, .inf]
      constraint_expr: null
      fixed: 0
      value: 0.0019007614223433
    hwhm_l:
      bounds: [1.0e-09, .inf]
      constraint_expr: null
      fixed: 0
      value: 0.0012561912521956708
    r:
      bounds: [0.1, .inf]
      constraint_expr: null
      fixed: 0
      value: 33.42691331429968
  settings: {distribution: single, integration_mode: spherical, lattice: F_cubic,
    lorentz_correction: 1, polarization_correction: 1, profile: voigt, q_max: 0.35,
    q_min: 0.0, space_group: Fm-3m, structure_factor_mode: radial, texture: random,
    use_symmetry: 1}
  structure: crystalline

File: batch_pd_nanoparticles/dataset/RxnA_201602/A_280C_6min_0212120222_0001_dz_bgsub.yml
features: {I_fluctuation: 0.1093146658599389, Ilowq_over_Imean: 1.6388983770894179,
  Imax_over_Imean: 58.62114161245197, Imax_sharpness: 2.8492024477401943, best_hump_qwidth: 0.0002724628358864111,
  best_hump_qwidth_log: 0.001416055287252446, best_trough_qwidth: 0.04416587563025998,
  best_trough_qwidth_log: 0.03173644087410951, logI_fluctuation: 3.0747670765861344,
  logI_max_over_std: 4.0318075934211235, pearson_expq: -0.2509504774128058, pearson_invexpq: 0.27512981082191484,
  pearson_q: -0.26378892685521216, pearson_q2: -0.2182307902402796, q_Icentroid: 0.0958741140486878,
  q_best_hump: 0.09317681904627756, q_best_hump_log: 0.09561611675797063, q_best_trough: 0.02152785107085664,
  q_best_trough_log: 0.02412398522205389, q_logIcentroid: 0.12592554812265414, r_fftIcentroid: 0.09291984645418837}
fit_report:
  converged: 1
  error_weighted: 1
  final_objective: 0.05083204119429644
  fit_snr: 1.7173301575623239
  good_fit: 1
  initial_objective: 0.05117849210332523
  logI_weighted: 1
  q_range: [0.03, .inf]
  source_wavelength: 0.799898
noise:
  model: low_q_scatter
  parameters:
    I0:
      bounds: [1.0e-12, .inf]
      constraint_expr: null
      fixed: 0
      value: 255.912005669158
    I0_flat_fraction:
      bounds: [0.0, 1.0]
      constraint_expr: null
      fixed: 0
      value: 0.0010597079563840484
    effective_D:
      bounds: [0.0, 4.0]
      constraint_expr: null
      fixed: 0
      value: 1.9862721469352715
    effective_rg:
      bounds: [0.1, .inf]
      constraint_expr: null
      fixed: 0
      value: 39.520479279676444
sample_metadata: {data_file: A_280C_6min_0212120222_0001_dz_bgsub.dat, experiment_id: RxnA_201602,
  notes: '', sample_id: RxnA_201602_1455307358, source_wavelength: 0.799898, time: 1455307358.0}
superlattice:
  form: spherical
  parameters:
    I0:
      bounds: [0.0, .inf]
      constraint_expr: null
      fixed: 0
      value: 36.71015980366483
    a:
      bounds: [0.1, .inf]
      constraint_expr: null
      fixed: 0
      value: 117.23544322935753
    hwhm_g:
      bounds: [1.0e-09, .inf]
      constraint_expr: null
      fixed: 0
      value: 0.0018851216063303644
    hwhm_l:
      bounds: [1.0e-09, .inf]
      constraint_expr: null
      fixed: 0
      value: 0.0012675803465028723
    r:
      bounds: [0.1, .inf]
      constraint_expr: null
      fixed: 0
      value: 33.46367548143603
  settings: {distribution: single, integration_mode: spherical, lattice: F_cubic,
    lorentz_correction: 1, polarization_correction: 1, profile: voigt, q_max: 0.35,
    q_min: 0.0, space_group: Fm-3m, structure_factor_mode: radial, texture: random,
    use_symmetry: 1}
  structure: crystalline

File: batch_pd_nanoparticles/dataset/RxnA_201602/A_280C_8min_0212120415_0001_dz_bgsub.yml
features: {I_fluctuation: 0.12845589935280735, Ilowq_over_Imean: 1.7055537055502987,
  Imax_over_Imean: 58.651834728032085, Imax_sharpness: 2.8693181743697673, best_hump_qwidth: 1.221323711984938,
  best_hump_qwidth_log: 0.0020858358489295064, best_trough_qwidth: 0.03637128467093223,
  best_trough_qwidth_log: 0.02878824784472786, logI_fluctuation: 3.4112636219988834,
  logI_max_over_std: 3.9083040479460744, pearson_expq: -0.2533509771569566, pearson_invexpq: 0.2779501847394261,
  pearson_q: -0.26639765791920417, pearson_q2: -0.2201052164375989, q_Icentroid: 0.09522191121844419,
  q_best_hump: 0.5940483635378444, q_best_hump_log: 0.5924815894422535, q_best_trough: 0.024185963570183544,
  q_best_trough_log: 0.026211885071552476, q_logIcentroid: 0.1118770610929317, r_fftIcentroid: 0.09302672365542333}
fit_report:
  converged: 1
  error_weighted: 1
  final_objective: 0.04969447552166731
  fit_snr: 1.7509065593376762
  good_fit: 1
  initial_objective: 0.05000044828590748
  logI_weighted: 1
  q_range: [0.03, .inf]
  source_wavelength: 0.799898
noise:
  model: low_q_scatter
  parameters:
    I0:
      bounds: [1.0e-12, .inf]
      constraint_expr: null
      fixed: 0
      value: 267.7709583623062
    I0_flat_fraction:
      bounds: [0.0, 1.0]
      constraint_expr: null
      fixed: 0
      value: 0.0009495528099061068
    effective_D:
      bounds: [0.0, 4.0]
      constraint_expr: null
      fixed: 0
      value: 2.06150914299332
    effective_rg:
      bounds: [0.1, .inf]
      constraint_expr: null
      fixed: 0
      value: 38.76329065864711
sample_metadata: {data_file: A_280C_8min_0212120415_0001_dz_bgsub.dat, experiment_id: RxnA_201602,
  notes: '', sample_id: RxnA_201602_1455307471, source_wavelength: 0.799898, time: 1455307471.0}
superlattice:
  form: spherical
  parameters:
    I0:
      bounds: [0.0, .inf]
      constraint_expr: null
      fixed: 0
      value: 37.52249682582536
    a:
      bounds: [0.1, .inf]
      constraint_expr: null
      fixed: 0
      value: 117.29239182063213
    hwhm_g:
      bounds: [1.0e-09, .inf]
      constraint_expr: null
      fixed: 0
      value: 0.001849873783564271
    hwhm_l:
      bounds: [1.0e-09, .inf]
      constraint_expr: null
      fixed: 0
      value: 0.001287736493269187
    r:
      bounds: [0.1, .inf]
      constraint_expr: null
      fixed: 0
      value: 33.49803983406351
  settings: {distribution: single, integration_mode: spherical, lattice: F_cubic,
    lorentz_correction: 1, polarization_correction: 1, profile: voigt, q_max: 0.35,
    q_min: 0.0, space_group: Fm-3m, structure_factor_mode: radial, texture: random,
    use_symmetry: 1}
  structure: crystalline

File: batch_pd_nanoparticles/dataset/RxnA_201602/A_280C_9min_0212120515_0001_dz_bgsub.yml
features: {I_fluctuation: 0.13787214199729622, Ilowq_over_Imean: 1.7060487259821633,
  Imax_over_Imean: 58.839132641675, Imax_sharpness: 2.880974745942862, best_hump_qwidth: 1.3594234542422112,
  best_hump_qwidth_log: 0.0017239411076041152, best_trough_qwidth: 0.03323713611032446,
  best_trough_qwidth_log: 0.02665394470617193, logI_fluctuation: 2.276512944951173,
  logI_max_over_std: 3.924011194429696, pearson_expq: -0.2533284071352616, pearson_invexpq: 0.2779300423502855,
  pearson_q: -0.2663757723301719, pearson_q2: -0.2200801790883971, q_Icentroid: 0.09541941458509781,
  q_best_hump: 0.5160147232673351, q_best_hump_log: 0.5171442773122725, q_best_trough: 0.025868293290281286,
  q_best_trough_log: 0.027534242124868935, q_logIcentroid: 0.12302619031453942, r_fftIcentroid: 0.09315355009146348}
fit_report:
  converged: 1
  error_weighted: 1
  final_objective: 0.049561082301877925
  fit_snr: 1.755700720105774
  good_fit: 1
  initial_objective: 0.05117353079038844
  logI_weighted: 1
  q_range: [0.03, .inf]
  source_wavelength: 0.799898
noise:
  model: low_q_scatter
  parameters:
    I0:
      bounds: [1.0e-12, .inf]
      constraint_expr: null
      fixed: 0
      value: 280.3876370925191
    I0_flat_fraction:
      bounds: [0.0, 1.0]
      constraint_expr: null
      fixed: 0
      value: 0.001366496925926386
    effective_D:
      bounds: [0.0, 4.0]
      constraint_expr: null
      fixed: 0
      value: 2.072306280643087
    effective_rg:
      bounds: [0.1, .inf]
      constraint_expr: null
      fixed: 0
      value: 38.83403341776716
sample_metadata: {data_file: A_280C_9min_0212120515_0001_dz_bgsub.dat, experiment_id: RxnA_201602,
  notes: '', sample_id: RxnA_201602_1455307532, source_wavelength: 0.799898, time: 1455307532.0}
superlattice:
  form: spherical
  parameters:
    I0:
      bounds: [0.0, .inf]
      constraint_expr: null
      fixed: 0
      value: 39.070485739188555
    a:
      bounds: [0.1, .inf]
      constraint_expr: null
      fixed: 0
      value: 117.31433496438216
    hwhm_g:
      bounds: [1.0e-09, .inf]
      constraint_expr: null
      fixed: 0
      value: 0.0018449111156667586
    hwhm_l:
      bounds: [1.0e-09, .inf]
      constraint_expr: null
      fixed: 0
      value: 0.001288477505274055
    r:
      bounds: [0.1, .inf]
      constraint_expr: null
      fixed: 0
      value: 33.513210713819504
  settings: {distribution: single, integration_mode: spherical, lattice: F_cubic,
    lorentz_correction: 1, polarization_correction: 1, profile: voigt, q_max: 0.35,
    q_min: 0.0, space_group: Fm-3m, structure_factor_mode: radial, texture: random,
    use_symmetry: 1}
  structure: crystalline

File: batch_pd_nanoparticles/dataset/RxnA_201602/A_colling_100C_0212122123_0001_dz_bgsub.yml
features: {I_fluctuation: 0.18157016626488448, Ilowq_over_Imean: 1.4238661852015648,
  Imax_over_Imean: 63.28966575377392, Imax_sharpness: 2.98363040922171, best_hump_qwidth: 0.0002714971583776215,
  best_hump_qwidth_log: 0.0013729507971582653, best_trough_qwidth: 0.020796806265315233,
  best_trough_qwidth_log: 0.013121513069068159, logI_fluctuation: 2.2025373278140115,
  logI_max_over_std: 4.1423543571373855, pearson_expq: -0.244004361865021, pearson_invexpq: 0.26747453922135556,
  pearson_q: -0.25647492954226686, pearson_q2: -0.21223880219175534, q_Icentroid: 0.0955215610201637,
  q_best_hump: 0.09179030202622249, q_best_hump_log: 0.09432665671307067, q_best_trough: 0.03337065703777781,
  q_best_trough_log: 0.034179467066627556, q_logIcentroid: 0.1386558127677514, r_fftIcentroid: 0.09352755071944814}
fit_report:
  converged: 1
  error_weighted: 1
  final_objective: 0.056313522718622465
  fit_snr: 1.5418905117002104
  good_fit: 1
  initial_objective: 0.3530321082024108
  logI_weighted: 1
  q_range: [0.0, .inf]
noise:
  model: low_q_scatter
  parameters:
    I0:
      bounds: [1.0e-12, .inf]
      constraint_expr: null
      fixed: 0
      value: 184.05769984102156
    I0_flat_fraction:
      bounds: [0.0, 1.0]
      constraint_expr: null
      fixed: 0
      value: 1.887379141862766e-15
    effective_D:
      bounds: [0.0, 4.0]
      constraint_expr: null
      fixed: 0
      value: 1.8267232165989404
    effective_rg:
      bounds: [0.1, .inf]
      constraint_expr: null
      fixed: 0
      value: 31.268094391015943
sample_metadata: {data_file: A_colling_100C_0212122123_0001_dz_bgsub.dat, experiment_id: RxnA_201602,
  notes: '', sample_id: RxnA_201602_1455308499, source_wavelength: 0.799898, time: 0.0}
superlattice:
  form: spherical
  parameters:
    I0:
      bounds: [0.0, .inf]
      constraint_expr: null
      fixed: 0
      value: 39.551606206221656
    a:
      bounds: [0.1, .inf]
      constraint_expr: null
      fixed: 0
      value: 119.35828770888148
    hwhm_g:
      bounds: [1.0e-09, .inf]
      constraint_expr: null
      fixed: 0
      value: 0.0020770855942590094
    hwhm_l:
      bounds: [1.0e-09, .inf]
      constraint_expr: null
      fixed: 0
      value: 0.0011373709647711783
    r:
      bounds: [0.1, .inf]
      constraint_expr: null
      fixed: 0
      value: 33.51927466866828
  settings: {distribution: single, integration_mode: spherical, lattice: F_cubic,
    lorentz_correction: 1, polarization_correction: 1, profile: voigt, q_max: 0.35,
    q_min: 0.0, space_group: Fm-3m, structure_factor_mode: radial, texture: random,
    use_symmetry: 1}
  structure: crystalline

File: batch_pd_nanoparticles/dataset/RxnA_201602/A_colling_110C_0212122031_0001_dz_bgsub.yml
features: {I_fluctuation: 0.18289421251344912, Ilowq_over_Imean: 1.4145102424524978,
  Imax_over_Imean: 63.211556989127196, Imax_sharpness: 2.969646504765267, best_hump_qwidth: 0.000272093917695679,
  best_hump_qwidth_log: 0.001436949255115654, best_trough_qwidth: 0.022150505926570377,
  best_trough_qwidth_log: 0.014507345486057048, logI_fluctuation: 2.6425803458880934,
  logI_max_over_std: 3.961292485840216, pearson_expq: -0.24328754494693275, pearson_invexpq: 0.26666472553256465,
  pearson_q: -0.2557112908394254, pearson_q2: -0.2116430481843605, q_Icentroid: 0.09514408771243794,
  q_best_hump: 0.09182153049984701, q_best_hump_log: 0.09438335832511752, q_best_trough: 0.03314335758937631,
  q_best_trough_log: 0.03393652908723882, q_logIcentroid: 0.11704509763247854, r_fftIcentroid: 0.09344824074807492}
fit_report:
  converged: 1
  error_weighted: 1
  final_objective: 0.056961560891661545
  fit_snr: 1.5418926313575376
  good_fit: 1
  initial_objective: 0.05746973891676197
  logI_weighted: 1
  q_range: [0.0, .inf]
noise:
  model: low_q_scatter
  parameters:
    I0:
      bounds: [1.0e-12, .inf]
      constraint_expr: null
      fixed: 0
      value: 180.5556858916049
    I0_flat_fraction:
      bounds: [0.0, 1.0]
      constraint_expr: null
      fixed: 0
      value: 3.3861802251067274e-15
    effective_D:
      bounds: [0.0, 4.0]
      constraint_expr: null
      fixed: 0
      value: 1.8826782123130452
    effective_rg:
      bounds: [0.1, .inf]
      constraint_expr: null
      fixed: 0
      value: 31.34720396905758
sample_metadata: {data_file: A_colling_110C_0212122031_0001_dz_bgsub.dat, experiment_id: RxnA_201602,
  notes: '', sample_id: RxnA_201602_1455308448, source_wavelength: 0.799898, time: 0.0}
superlattice:
  form: spherical
  parameters:
    I0:
      bounds: [0.0, .inf]
      constraint_expr: null
      fixed: 0
      value: 39.90336670112518
    a:
      bounds: [0.1, .inf]
      constraint_expr: null
      fixed: 0
      value: 119.28308363309057
    hwhm_g:
      bounds: [1.0e-09, .inf]
      constraint_expr: null
      fixed: 0
      value: 0.002063844413490057
    hwhm_l:
      bounds: [1.0e-09, .inf]
      constraint_expr: null
      fixed: 0
      value: 0.0011450750099103457
    r:
      bounds: [0.1, .inf]
      constraint_expr: null
      fixed: 0
      value: 33.5114099783579
  settings: {distribution: single, integration_mode: spherical, lattice: F_cubic,
    lorentz_correction: 1, polarization_correction: 1, profile: voigt, q_max: 0.35,
    q_min: 0.0, space_group: Fm-3m, structure_factor_mode: radial, texture: random,
    use_symmetry: 1}
  structure: crystalline

File: batch_pd_nanoparticles/dataset/RxnA_201602/A_colling_120C_0212121937_0001_dz_bgsub.yml
features: {I_fluctuation: 0.1486064163522962, Ilowq_over_Imean: 1.4092725452659265,
  Imax_over_Imean: 62.8326017955913, Imax_sharpness: 2.9481792939070064, best_hump_qwidth: 0.00027274947292641876,
  best_hump_qwidth_log: 0.0015123020764290758, best_trough_qwidth: 0.021204740555191514,
  best_trough_qwidth_log: 0.014684954488211194, logI_fluctuation: 3.4005086042305717,
  logI_max_over_std: 3.7782891283950706, pearson_expq: -0.24286747200841616, pearson_invexpq: 0.26616032180843996,
  pearson_q: -0.25524961253650247, pearson_q2: -0.21132715590556134, q_Icentroid: 0.09501888664505473,
  q_best_hump: 0.09185157949841552, q_best_hump_log: 0.09443232915347174, q_best_trough: 0.03360309151131513,
  q_best_trough_log: 0.03421402979727667, q_logIcentroid: 0.0929110566517619, r_fftIcentroid: 0.09348765722614079}
fit_report:
  converged: 1
  error_weighted: 1
  final_objective: 0.05729788667294001
  fit_snr: 1.541075299594336
  good_fit: 1
  initial_objective: 0.05790347833166556
  logI_weighted: 1
  q_range: [0.0, .inf]
noise:
  model: low_q_scatter
  parameters:
    I0:
      bounds: [1.0e-12, .inf]
      constraint_expr: null
      fixed: 0
      value: 174.55749818441996
    I0_flat_fraction:
      bounds: [0.0, 1.0]
      constraint_expr: null
      fixed: 0
      value: 6.661338147750939e-16
    effective_D:
      bounds: [0.0, 4.0]
      constraint_expr: null
      fixed: 0
      value: 1.9050275094038602
    effective_rg:
      bounds: [0.1, .inf]
      constraint_expr: null
      fixed: 0
      value: 31.0859562819128
sample_metadata: {data_file: A_colling_120C_0212121937_0001_dz_bgsub.dat, experiment_id: RxnA_201602,
  notes: '', sample_id: RxnA_201602_1455308394, source_wavelength: 0.799898, time: 0.0}
superlattice:
  form: spherical
  parameters:
    I0:
      bounds: [0.0, .inf]
      constraint_expr: null
      fixed: 0
      value: 39.99803405202586
    a:
      bounds: [0.1, .inf]
      constraint_expr: null
      fixed: 0
      value: 119.18774916548458
    hwhm_g:
      bounds: [1.0e-09, .inf]
      constraint_expr: null
      fixed: 0
      value: 0.00205152867937064
    hwhm_l:
      bounds: [1.0e-09, .inf]
      constraint_expr: null
      fixed: 0
      value: 0.0011514576778272057
    r:
      bounds: [0.1, .inf]
      constraint_expr: null
      fixed: 0
      value: 33.5267741374049
  settings: {distribution: single, integration_mode: spherical, lattice: F_cubic,
    lorentz_correction: 1, polarization_correction: 1, profile: voigt, q_max: 0.35,
    q_min: 0.0, space_group: Fm-3m, structure_factor_mode: radial, texture: random,
    use_symmetry: 1}
  structure: crystalline
