Repository: slaclab/xrsdkit_modeling

xrsdkit modeling
----------------

This repository contains datasets from projects at SLAC/SSRL,
xrsdkit models trained on these datasets,
and notebooks for (re-)training and inspecting the models.

Usage
-----

It is expected that the user has installed a Python interpreter 
(preferably version 3.5 or greater),
and that the user has installed xrsdkit for that interpreter.
Follow the installation instructions in the xrsdkit documentation, 
`here <https://xrsdkit.readthedocs.io/en/latest/>`_.

Usage is summarized in the step-by-step instructions below.
For examples and details, see the notebooks.

File: batch_pd_nanoparticles/dataset/RxnA_201602/A_colling_140C_0212121818_0001_dz_bgsub.yml
features: {I_fluctuation: 0.14400046304952016, Ilowq_over_Imean: 1.4009148958881574,
  Imax_over_Imean: 61.735483722220906, Imax_sharpness: 2.8994111298985117, best_hump_qwidth: 0.0002742833285625066,
  best_hump_qwidth_log: 0.0014854426555668898, best_trough_qwidth: 0.022813540162748523,
  best_trough_qwidth_log: 0.01504873765946072, logI_fluctuation: 3.7019918827247937,
  logI_max_over_std: 3.860494394742281, pearson_expq: -0.24230007926563837, pearson_invexpq: 0.26549610006253094,
  pearson_q: -0.2546345453989128, pearson_q2: -0.21088184758273612, q_Icentroid: 0.09525104547458903,
  q_best_hump: 0.0919179557117831, q_best_hump_log: 0.0945437259863629, q_best_trough: 0.03275714853994455,
  q_best_trough_log: 0.033519906772301045, q_logIcentroid: 0.10459696050894453, r_fftIcentroid: 0.09350910282284222}
fit_report:
  converged: 1
  error_weighted: 1
  final_objective: 0.05720450254040792
  fit_snr: 1.5401007424825717
  good_fit: 1
  initial_objective: 0.057432157070256
  logI_weighted: 1
  q_range: [0.0, .inf]
noise:
  model: low_q_scatter
  parameters:
    I0:
      bounds: [1.0e-12, .inf]
      constraint_expr: null
      fixed: 0
      value: 172.68472848165968
    I0_flat_fraction:
      bounds: [0.0, 1.0]
      constraint_expr: null
      fixed: 0
      value: 1.5543122344752192e-15
    effective_D:
      bounds: [0.0, 4.0]
      constraint_expr: null
      fixed: 0
      value: 1.8785862885715088
    effective_rg:
      bounds: [0.1, .inf]
      constraint_expr: null
      fixed: 0
      value: 31.73710641724456
sample_metadata: {data_file: A_colling_140C_0212121818_0001_dz_bgsub.dat, experiment_id: RxnA_201602,
  notes: '', sample_id: RxnA_201602_1455308315, source_wavelength: 0.799898, time: 0.0}
superlattice:
  form: spherical
  parameters:
    I0:
      bounds: [0.0, .inf]
      constraint_expr: null
      fixed: 0
      value: 39.243586824306554
    a:
      bounds: [0.1, .inf]
      constraint_expr: null
      fixed: 0
      value: 119.02152120479167
    hwhm_g:
      bounds: [1.0e-09, .inf]
      constraint_expr: null
      fixed: 0
      value: 0.0020474911322915235
    hwhm_l:
      bounds: [1.0e-09, .inf]
      constraint_expr: null
      fixed: 0
      value: 0.0011516810718535941
    r:
      bounds: [0.1, .inf]
      constraint_expr: null
      fixed: 0
      value: 33.52613345365786
  settings: {distribution: single, integration_mode: spherical, lattice: F_cubic,
    lorentz_correction: 1, polarization_correction: 1, profile: voigt, q_max: 0.35,
    q_min: 0.0, space_group: Fm-3m, structure_factor_mode: radial, texture: random,
    use_symmetry: 1}
  structure: crystalline

File: batch_pd_nanoparticles/dataset/RxnA_201602/A_colling_160C_0212121707_0001_dz_bgsub.yml
features: {I_fluctuation: 0.4807248676389839, Ilowq_over_Imean: 1.4137144074615848,
  Imax_over_Imean: 60.48200303154723, Imax_sharpness: 2.800331502719906, best_hump_qwidth: 0.00027575878851027245,
  best_hump_qwidth_log: 0.0014824607417408674, best_trough_qwidth: 0.018307634727822684,
  best_trough_qwidth_log: 0.011923629394246352, logI_fluctuation: 2.674366363616476,
  logI_max_over_std: 3.915768326798212, pearson_expq: -0.2420653026175148, pearson_invexpq: 0.26522089285223766,
  pearson_q: -0.2543805087969759, pearson_q2: -0.21069839797514667, q_Icentroid: 0.09539012562929156,
  q_best_hump: 0.09197580837743749, q_best_hump_log: 0.09462123281068113, q_best_trough: 0.03567723079563817,
  q_best_trough_log: 0.03623922334443308, q_logIcentroid: 0.11408210299068591, r_fftIcentroid: 0.09335545333826652}
fit_report:
  converged: 1
  error_weighted: 1
  final_objective: 0.05637511636197728
  fit_snr: 1.5940250560833693
  good_fit: 1
  initial_objective: 0.05731871030285457
  logI_weighted: 1
  q_range: [0.0, .inf]
noise:
  model: low_q_scatter
  parameters:
    I0:
      bounds: [1.0e-12, .inf]
      constraint_expr: null
      fixed: 0
      value: 162.59796654981753
    I0_flat_fraction:
      bounds: [0.0, 1.0]
      constraint_expr: null
      fixed: 0
      value: 5.551115123125783e-16
    effective_D:
      bounds: [0.0, 4.0]
      constraint_expr: null
      fixed: 0
      value: 1.890738632891925
    effective_rg:
      bounds: [0.1, .inf]
      constraint_expr: null
      fixed: 0
      value: 30.83719270178778
sample_metadata: {data_file: A_colling_160C_0212121707_0001_dz_bgsub.dat, experiment_id: RxnA_201602,
  notes: '', sample_id: RxnA_201602_1455308244, source_wavelength: 0.799898, time: 0.0}
superlattice:
  form: spherical
  parameters:
    I0:
      bounds: [0.0, .inf]
      constraint_expr: null
      fixed: 0
      value: 41.36050405370536
    a:
      bounds: [0.1, .inf]
      constraint_expr: null
      fixed: 0
      value: 118.85272967677791
    hwhm_g:
      bounds: [1.0e-09, .inf]
      constraint_expr: null
      fixed: 0
      value: 0.0019630106425690963
    hwhm_l:
      bounds: [1.0e-09, .inf]
      constraint_expr: null
      fixed: 0
      value: 0.0012000573923173219
    r:
      bounds: [0.1, .inf]
      constraint_expr: null
      fixed: 0
      value: 33.52321090651708
  settings: {distribution: single, integration_mode: spherical, lattice: F_cubic,
    lorentz_correction: 1, polarization_correction: 1, profile: voigt, q_max: 0.35,
    q_min: 0.0, space_group: Fm-3m, structure_factor_mode: radial, texture: random,
    use_symmetry: 1}
  structure: crystalline

File: batch_pd_nanoparticles/dataset/RxnA_201602/A_colling_70C_0212122505_0001_dz_bgsub.yml
features: {I_fluctuation: 0.25674256709873217, Ilowq_over_Imean: 1.5648754795975652,
  Imax_over_Imean: 62.59459054673197, Imax_sharpness: 2.9946366952728622, best_hump_qwidth: 0.00026959275117906093,
  best_hump_qwidth_log: 0.001475416326044913, best_trough_qwidth: 0.01624388469520231,
  best_trough_qwidth_log: 0.012372444367944031, logI_fluctuation: 2.2108472785000948,
  logI_max_over_std: 3.897115813006429, pearson_expq: -0.2501217372004733, pearson_invexpq: 0.274582197401988,
  pearson_q: -0.2630865783220429, pearson_q2: -0.21710538943823354, q_Icentroid: 0.09420889343119433,
  q_best_hump: 0.09168242198018875, q_best_hump_log: 0.09409788532300065, q_best_trough: 0.03464812398553718,
  q_best_trough_log: 0.035344478528493706, q_logIcentroid: 0.11696139900988017, r_fftIcentroid: 0.09314171013970385}
fit_report:
  converged: 1
  error_weighted: 1
  final_objective: 0.05469877294040375
  fit_snr: 1.6085043771157939
  good_fit: 1
  initial_objective: 0.056383191491959604
  logI_weighted: 1
  q_range: [0.0, .inf]
noise:
  model: low_q_scatter
  parameters:
    I0:
      bounds: [1.0e-12, .inf]
      constraint_expr: null
      fixed: 0
      value: 219.80850931094753
    I0_flat_fraction:
      bounds: [0.0, 1.0]
      constraint_expr: null
      fixed: 0
      value: 4.235500838944972e-14
    effective_D:
      bounds: [0.0, 4.0]
      constraint_expr: null
      fixed: 0
      value: 1.9713644429322228
    effective_rg:
      bounds: [0.1, .inf]
      constraint_expr: null
      fixed: 0
      value: 30.370890301007677
sample_metadata: {data_file: A_colling_70C_0212122505_0001_dz_bgsub.dat, experiment_id: RxnA_201602,
  notes: '', sample_id: RxnA_201602_1455308721, source_wavelength: 0.799898, time: 0.0}
superlattice:
  form: spherical
  parameters:
    I0:
      bounds: [0.0, .inf]
      constraint_expr: null
      fixed: 0
      value: 43.24636781752001
    a:
      bounds: [0.1, .inf]
      constraint_expr: null
      fixed: 0
      value: 119.60851407175095
    hwhm_g:
      bounds: [1.0e-09, .inf]
      constraint_expr: null
      fixed: 0
      value: 0.0020166910612370303
    hwhm_l:
      bounds: [1.0e-09, .inf]
      constraint_expr: null
      fixed: 0
      value: 0.0011898288634734078
    r:
      bounds: [0.1, .inf]
      constraint_expr: null
      fixed: 0
      value: 33.53280371570036
  settings: {distribution: single, integration_mode: spherical, lattice: F_cubic,
    lorentz_correction: 1, polarization_correction: 1, profile: voigt, q_max: 0.35,
    q_min: 0.0, space_group: Fm-3m, structure_factor_mode: radial, texture: random,
    use_symmetry: 1}
  structure: crystalline
