Repository: slaclab/xrsdkit_modeling

xrsdkit modeling
----------------

This repository contains datasets from projects at SLAC/SSRL,
xrsdkit models trained on these datasets,
and notebooks for (re-)training and inspecting the models.

Usage
-----

It is expected that the user has installed a Python interpreter 
(preferably version 3.5 or greater),
and that the user has installed xrsdkit for that interpreter.
Follow the installation instructions in the xrsdkit documentation, 
`here <https://xrsdkit.readthedocs.io/en/latest/>`_.

Usage is summarized in the step-by-step instructions below.
For examples and details, see the notebooks.

File: batch_pd_nanoparticles/dataset/RxnE_201602/E_237C_0213202147_0001_dz_bgsub.yml
features: {I_fluctuation: 1.711911464348679, Ilowq_over_Imean: 4.766964526472773,
  Imax_over_Imean: 11.316698318841265, Imax_sharpness: 1.0762956601241167, best_hump_qwidth: 0.04636591639969683,
  best_hump_qwidth_log: 0.0006080127585633903, best_trough_qwidth: 0.07241441576848145,
  best_trough_qwidth_log: 0.0007058217431250884, logI_fluctuation: 1.7472903507258057,
  logI_max_over_std: 2.0222631825152777, pearson_expq: -0.6036759843958187, pearson_invexpq: 0.6739444758862833,
  pearson_q: -0.6392424683711055, pearson_q2: -0.5106839143073479, q_Icentroid: 0.13633144686835355,
  q_best_hump: 0.566609152036176, q_best_hump_log: 0.5666355806767205, q_best_trough: 0.5703729361637345,
  q_best_trough_log: 0.5684137722615932, q_logIcentroid: 0.05617496783139276, r_fftIcentroid: 0.08614356837213864}
fit_report:
  converged: 1
  error_weighted: 1
  final_objective: 0.015695901571296373
  fit_snr: 0.6263617839119608
  good_fit: 1
  initial_objective: 0.16379848258834812
  logI_weighted: 1
  q_range: [0.1, .inf]
  source_wavelength: 0.799898
noise:
  model: flat
  parameters:
    I0:
      bounds: [1.0e-12, .inf]
      constraint_expr: null
      fixed: 0
      value: 5.47869871692086e-09
particle:
  form: spherical
  parameters:
    I0:
      bounds: [0.0, .inf]
      constraint_expr: null
      fixed: 0
      value: 9.48249251138071
    r:
      bounds: [0.1, .inf]
      constraint_expr: null
      fixed: 0
      value: 9.124850709351817
    sigma:
      bounds: [0.0, 2.0]
      constraint_expr: null
      fixed: 0
      value: 0.3448276844320456
  settings: {distribution: r_normal, sampling_step: 0.05, sampling_width: 3.5}
  structure: diffuse
precursor:
  form: guinier_porod
  parameters:
    D:
      bounds: [0.0, 4.0]
      constraint_expr: null
      fixed: 1
      value: 4.0
    I0:
      bounds: [0.0, .inf]
      constraint_expr: null
      fixed: 0
      value: 1.8063125815389696
    r_hard:
      bounds: [0.1, .inf]
      constraint_expr: null
      fixed: 0
      value: 6.466385657887468
    rg:
      bounds: [0.1, .inf]
      constraint_expr: null
      fixed: 0
      value: 6.35937216078054
    v_fraction:
      bounds: [0.01, 0.7405]
      constraint_expr: null
      fixed: 0
      value: 0.25608819062181015
  settings: {interaction: hard_spheres}
  structure: disordered
sample_metadata: {data_file: E_237C_0213202147_0001_dz_bgsub.dat, experiment_id: RxnE_201602,
  notes: '', sample_id: RxnE_201602_1455423719, source_wavelength: 0.799898, time: 1455423719.0}

File: batch_pd_nanoparticles/dataset/RxnE_201602/E_245C_0213202213_0001_dz_bgsub.yml
features: {I_fluctuation: 0.4973835437066982, Ilowq_over_Imean: 4.630198189808521,
  Imax_over_Imean: 6.702271575337914, Imax_sharpness: 1.0397244660168903, best_hump_qwidth: 0.0008906314036854574,
  best_hump_qwidth_log: 0.0045190731487675965, best_trough_qwidth: 0.3268897343657247,
  best_trough_qwidth_log: 0.008996233975871981, logI_fluctuation: 3.5188596606452585,
  logI_max_over_std: 2.7293477641786734, pearson_expq: -0.7531115290161405, pearson_invexpq: 0.8333861917308928,
  pearson_q: -0.7946848315458088, pearson_q2: -0.6458926767195589, q_Icentroid: 0.105530689643296,
  q_best_hump: 0.03596150796395026, q_best_hump_log: 0.03661374916109894, q_best_trough: 0.5623221373301683,
  q_best_trough_log: 0.5608351283798232, q_logIcentroid: 0.1193896319815001, r_fftIcentroid: 0.0647906663395909}
fit_report:
  converged: 1
  error_weighted: 1
  final_objective: 0.001852193999908661
  fit_snr: 3.4625513750740344
  good_fit: 1
  initial_objective: 0.036727515476260436
  logI_weighted: 1
  q_range: [0.05, .inf]
  source_wavelength: 0.799898
noise:
  model: flat
  parameters:
    I0:
      bounds: [1.0e-12, .inf]
      constraint_expr: null
      fixed: 0
      value: 2.0301841319181335e-09
particle:
  form: spherical
  parameters:
    I0:
      bounds: [0.0, .inf]
      constraint_expr: null
      fixed: 0
      value: 84.58178794350572
    r:
      bounds: [0.1, .inf]
      constraint_expr: null
      fixed: 0
      value: 13.200810398132633
    sigma:
      bounds: [0.0, 2.0]
      constraint_expr: null
      fixed: 0
      value: 0.15165611629462827
  settings: {distribution: r_normal, sampling_step: 0.05, sampling_width: 3.5}
  structure: diffuse
precursor:
  form: guinier_porod
  parameters:
    D:
      bounds: [0.0, 4.0]
      constraint_expr: null
      fixed: 1
      value: 4.0
    I0:
      bounds: [0.0, .inf]
      constraint_expr: null
      fixed: 0
      value: 1.7351226258211447
    r_hard:
      bounds: [0.1, .inf]
      constraint_expr: null
      fixed: 0
      value: 6.101511096404785
    rg:
      bounds: [0.1, .inf]
      constraint_expr: null
      fixed: 0
      value: 6.116502055242548
    v_fraction:
      bounds: [0.01, 0.7405]
      constraint_expr: null
      fixed: 0
      value: 0.2257438066068205
  settings: {interaction: hard_spheres}
  structure: disordered
sample_metadata: {data_file: E_245C_0213202213_0001_dz_bgsub.dat, experiment_id: RxnE_201602,
  notes: '', sample_id: RxnE_201602_1455423745, source_wavelength: 0.799898, time: 1455423745.0}

File: batch_pd_nanoparticles/dataset/RxnE_201602/E_262C_0213202327_0001_dz_bgsub.yml
features: {I_fluctuation: 0.19017909911519934, Ilowq_over_Imean: 5.5580670977093245,
  Imax_over_Imean: 6.428431963898357, Imax_sharpness: 1.0079850347502421, best_hump_qwidth: 0.016946775021016533,
  best_hump_qwidth_log: 0.11361768264559953, best_trough_qwidth: 0.220098080389929,
  best_trough_qwidth_log: 0.012096332973787682, logI_fluctuation: 3.35401738479386,
  logI_max_over_std: 2.575172989158218, pearson_expq: -0.6891463933963679, pearson_invexpq: 0.7740046868144126,
  pearson_q: -0.7326593881950596, pearson_q2: -0.578368771586161, q_Icentroid: 0.08216739448461535,
  q_best_hump: 0.03463876720279241, q_best_hump_log: 0.03743140201467682, q_best_trough: 0.25298452790532344,
  q_best_trough_log: 0.2532045567148495, q_logIcentroid: 0.11018671749845271, r_fftIcentroid: 0.04731618485689515}
fit_report:
  converged: 1
  error_weighted: 1
  final_objective: 0.0012947939952053207
  fit_snr: 2.5956093580886854
  good_fit: 1
  initial_objective: 0.002010723611134849
  logI_weighted: 1
  q_range: [0.03, .inf]
  source_wavelength: 0.799898
noise:
  model: flat
  parameters:
    I0:
      bounds: [1.0e-12, .inf]
      constraint_expr: null
      fixed: 0
      value: 0.33313376737963385
particle:
  form: spherical
  parameters:
    I0:
      bounds: [0.0, .inf]
      constraint_expr: null
      fixed: 0
      value: 708.1820368128217
    r:
      bounds: [0.1, .inf]
      constraint_expr: null
      fixed: 0
      value: 17.459816399408595
    sigma:
      bounds: [0.0, 2.0]
      constraint_expr: null
      fixed: 0
      value: 0.09938886003145664
  settings: {distribution: r_normal, sampling_step: 0.05, sampling_width: 3.5}
  structure: diffuse
sample_metadata: {data_file: E_262C_0213202327_0001_dz_bgsub.dat, experiment_id: RxnE_201602,
  notes: '', sample_id: RxnE_201602_1455423818, source_wavelength: 0.799898, time: 1455423818.0}

File: batch_pd_nanoparticles/dataset/RxnE_201602/E_266C_0213202400_0001_dz_bgsub.yml
features: {I_fluctuation: 0.15473926879456007, Ilowq_over_Imean: 5.730167546316378,
  Imax_over_Imean: 6.602606978053328, Imax_sharpness: 1.0087176516051533, best_hump_qwidth: 0.015281343080904758,
  best_hump_qwidth_log: 0.10701263634440922, best_trough_qwidth: 0.18744245179561653,
  best_trough_qwidth_log: 0.008195590056040822, logI_fluctuation: 3.1501886593514064,
  logI_max_over_std: 2.522027731422647, pearson_expq: -0.6784115986573139, pearson_invexpq: 0.7638048428979511,
  pearson_q: -0.7221099729903202, pearson_q2: -0.5672763035640607, q_Icentroid: 0.079657380009336,
  q_best_hump: 0.03461212646133005, q_best_hump_log: 0.037652684214011356, q_best_trough: 0.24466106454353187,
  q_best_trough_log: 0.2444914409031234, q_logIcentroid: 0.0962888560354274, r_fftIcentroid: 0.046939658697262784}
fit_report:
  converged: 1
  error_weighted: 1
  final_objective: 0.001296270963183702
  fit_snr: 2.4646494378140282
  good_fit: 1
  initial_objective: 0.001296270963183702
  logI_weighted: 1
  q_range: [0.03, .inf]
  source_wavelength: 0.799898
noise:
  model: flat
  parameters:
    I0:
      bounds: [1.0e-12, .inf]
      constraint_expr: null
      fixed: 0
      value: 0.1649423224380756
particle:
  form: spherical
  parameters:
    I0:
      bounds: [0.0, .inf]
      constraint_expr: null
      fixed: 0
      value: 875.9603377111755
    r:
      bounds: [0.1, .inf]
      constraint_expr: null
      fixed: 0
      value: 18.20115827628756
    sigma:
      bounds: [0.0, 2.0]
      constraint_expr: null
      fixed: 0
      value: 0.08666769879987113
  settings: {distribution: r_normal, sampling_step: 0.05, sampling_width: 3.5}
  structure: diffuse
sample_metadata: {data_file: E_266C_0213202400_0001_dz_bgsub.dat, experiment_id: RxnE_201602,
  notes: '', sample_id: RxnE_201602_1455423852, source_wavelength: 0.799898, time: 1455423852.0}

File: batch_pd_nanoparticles/dataset/RxnE_201602/E_268C_0213202420_0001.yml
features: {I_fluctuation: 0.14725587781388022, Ilowq_over_Imean: 5.787273877457833,
  Imax_over_Imean: 6.712505725887304, Imax_sharpness: 1.0056597437126427, best_hump_qwidth: 0.015646249903731462,
  best_hump_qwidth_log: 0.11156966912821886, best_trough_qwidth: 0.1891255820580555,
  best_trough_qwidth_log: 0.009123380261379063, logI_fluctuation: 3.0925542136210864,
  logI_max_over_std: 2.7461735957880107, pearson_expq: -0.6754258738228607, pearson_invexpq: 0.7610363787934227,
  pearson_q: -0.719204454731638, pearson_q2: -0.5641120950168014, q_Icentroid: 0.07898424616667364,
  q_best_hump: 0.03340881501799381, q_best_hump_log: 0.036285050639416394, q_best_trough: 0.24150008592283517,
  q_best_trough_log: 0.24154247789801095, q_logIcentroid: 0.143778687013471, r_fftIcentroid: 0.04703783699968568}
fit_report:
  converged: 1
  error_weighted: 1
  final_objective: 0.001205568618616753
  fit_snr: 2.4560817088992666
  good_fit: 1
  initial_objective: 0.0012055686188998534
  logI_weighted: 1
  q_range: [0.03, .inf]
  source_wavelength: 0.799898
noise:
  model: flat
  parameters:
    I0:
      bounds: [1.0e-12, .inf]
      constraint_expr: null
      fixed: 0
      value: 0.2367803549428008
particle:
  form: spherical
  parameters:
    I0:
      bounds: [0.0, .inf]
      constraint_expr: null
      fixed: 0
      value: 1593.4264150924514
    r:
      bounds: [0.1, .inf]
      constraint_expr: null
      fixed: 0
      value: 18.37350249743592
    sigma:
      bounds: [0.0, 2.0]
      constraint_expr: null
      fixed: 0
      value: 0.08876435146453576
  settings: {distribution: r_normal, sampling_step: 0.05, sampling_width: 3.5}
  structure: diffuse
sample_metadata: {data_file: E_268C_0213202420_0001_dz_bgsub.dat, experiment_id: RxnE_201602,
  notes: '', sample_id: RxnE_201602_1455423877, source_wavelength: 0.799898, time: 1455423877.0}

File: batch_pd_nanoparticles/dataset/RxnE_201602/E_272C_0213202512_0001_dz_bgsub.yml
features: {I_fluctuation: 0.14908022351540706, Ilowq_over_Imean: 5.851075950427934,
  Imax_over_Imean: 6.770126781886628, Imax_sharpness: 1.0053834194661284, best_hump_qwidth: 0.013398657879498573,
  best_hump_qwidth_log: 0.09883577553037677, best_trough_qwidth: 0.18867401233923511,
  best_trough_qwidth_log: 0.006537801935105999, logI_fluctuation: 3.679115427569261,
  logI_max_over_std: 2.4651603018556023, pearson_expq: -0.6711681295676024, pearson_invexpq: 0.7569142820925463,
  pearson_q: -0.7149908966465502, pearson_q2: -0.559803214355607, q_Icentroid: 0.07780893280022837,
  q_best_hump: 0.036401448771262224, q_best_hump_log: 0.03896761403536214, q_best_trough: 0.24018510419119007,
  q_best_trough_log: 0.24014604080092372, q_logIcentroid: 0.07384402339183037, r_fftIcentroid: 0.04613865896074215}
fit_report:
  converged: 1
  error_weighted: 1
  final_objective: 0.0015618459582487202
  fit_snr: 2.3793836335871
  good_fit: 1
  initial_objective: 0.0015618546630568881
  logI_weighted: 1
  q_range: [0.03, .inf]
  source_wavelength: 0.799898
noise:
  model: flat
  parameters:
    I0:
      bounds: [1.0e-12, .inf]
      constraint_expr: null
      fixed: 0
      value: 0.002748932856599162
particle:
  form: spherical
  parameters:
    I0:
      bounds: [0.0, .inf]
      constraint_expr: null
      fixed: 0
      value: 963.1051654088665
    r:
      bounds: [0.1, .inf]
      constraint_expr: null
      fixed: 0
      value: 18.71578993392994
    sigma:
      bounds: [0.0, 2.0]
      constraint_expr: null
      fixed: 0
      value: 0.07670136665823168
  settings: {distribution: r_normal, sampling_step: 0.05, sampling_width: 3.5}
  structure: diffuse
sample_metadata: {data_file: E_272C_0213202512_0001_dz_bgsub.dat, experiment_id: RxnE_201602,
  notes: '', sample_id: RxnE_201602_1455423923, source_wavelength: 0.799898, time: 1455423923.0}

File: batch_pd_nanoparticles/dataset/RxnE_201602/E_274C_0213202531_0001.yml
features: {I_fluctuation: 0.1432611062675638, Ilowq_over_Imean: 5.854150120089715,
  Imax_over_Imean: 6.783962403028579, Imax_sharpness: 1.0048502673918769, best_hump_qwidth: 0.014539808478957271,
  best_hump_qwidth_log: 0.10561157881458647, best_trough_qwidth: 0.2418187900818043,
  best_trough_qwidth_log: 0.009430647577805656, logI_fluctuation: 3.270861776718451,
  logI_max_over_std: 2.5039588343334627, pearson_expq: -0.671031605427979, pearson_invexpq: 0.7568371009847477,
  pearson_q: -0.714879549143674, pearson_q2: -0.5596020564031087, q_Icentroid: 0.0778760548586377,
  q_best_hump: 0.03367243570154538, q_best_hump_log: 0.0366057150002681, q_best_trough: 0.24170208993383913,
  q_best_trough_log: 0.2420506276306632, q_logIcentroid: 0.08512273036316317, r_fftIcentroid: 0.046630468823511205}
fit_report:
  converged: 1
  error_weighted: 1
  final_objective: 0.0014739322833748415
  fit_snr: 2.398863044011489
  good_fit: 1
  initial_objective: 0.0014995089317825542
  logI_weighted: 1
  q_range: [0.03, .inf]
  source_wavelength: 0.799898
noise:
  model: flat
  parameters:
    I0:
      bounds: [1.0e-12, .inf]
      constraint_expr: null
      fixed: 0
      value: 0.06119848135361716
particle:
  form: spherical
  parameters:
    I0:
      bounds: [0.0, .inf]
      constraint_expr: null
      fixed: 0
      value: 971.533015960645
    r:
      bounds: [0.1, .inf]
      constraint_expr: null
      fixed: 0
      value: 18.701188444841264
    sigma:
      bounds: [0.0, 2.0]
      constraint_expr: null
      fixed: 0
      value: 0.07926204322913866
  settings: {distribution: r_normal, sampling_step: 0.05, sampling_width: 3.5}
  structure: diffuse
sample_metadata: {data_file: E_274C_0213202531_0001_dz_bgsub.dat, experiment_id: RxnE_201602,
  notes: '', sample_id: RxnE_201602_1455423942, source_wavelength: 0.799898, time: 1455423942.0}

File: batch_pd_nanoparticles/dataset/RxnE_201602/E_276C_0213202621_0001.yml
features: {I_fluctuation: 0.1700477930304112, Ilowq_over_Imean: 5.855204042540209,
  Imax_over_Imean: 6.8039196815747784, Imax_sharpness: 1.011580022259082, best_hump_qwidth: 0.01592580325139445,
  best_hump_qwidth_log: 0.11594902234926481, best_trough_qwidth: 0.22686203766123367,
  best_trough_qwidth_log: 0.010037675499591536, logI_fluctuation: 3.7486759444199134,
  logI_max_over_std: 2.4577342000502393, pearson_expq: -0.6709033296707114, pearson_invexpq: 0.7566664993422372,
  pearson_q: -0.7147292337888452, pearson_q2: -0.5595227686835822, q_Icentroid: 0.07790559848736643,
  q_best_hump: 0.03132641185005092, q_best_hump_log: 0.03488114730330227, q_best_trough: 0.23965697984943746,
  q_best_trough_log: 0.24016461890762814, q_logIcentroid: 0.07516585539962703, r_fftIcentroid: 0.04621348443824417}
fit_report:
  converged: 1
  error_weighted: 1
  final_objective: 0.0013864836285885141
  fit_snr: 2.3791017777928563
  good_fit: 1
  initial_objective: 0.001387809949860385
  logI_weighted: 1
  q_range: [0.03, .inf]
  source_wavelength: 0.799898
noise:
  model: flat
  parameters:
    I0:
      bounds: [1.0e-12, .inf]
      constraint_expr: null
      fixed: 0
      value: 0.05178206044897993
particle:
  form: spherical
  parameters:
    I0:
      bounds: [0.0, .inf]
      constraint_expr: null
      fixed: 0
      value: 951.7260725625616
    r:
      bounds: [0.1, .inf]
      constraint_expr: null
      fixed: 0
      value: 18.709804912953995
    sigma:
      bounds: [0.0, 2.0]
      constraint_expr: null
      fixed: 0
      value: 0.08133417316766234
  settings: {distribution: r_normal, sampling_step: 0.05, sampling_width: 3.5}
  structure: diffuse
sample_metadata: {data_file: E_276C_0213202621_0001_dz_bgsub.dat, experiment_id: RxnE_201602,
  notes: '', sample_id: RxnE_201602_1455423993, source_wavelength: 0.799898, time: 1455423993.0}

File: batch_pd_nanoparticles/dataset/RxnE_201602/E_276C_1_0213202647_0001.yml
features: {I_fluctuation: 0.15468166563594976, Ilowq_over_Imean: 5.849504189754294,
  Imax_over_Imean: 6.780427287140668, Imax_sharpness: 1.011877542286283, best_hump_qwidth: 0.014321748354563868,
  best_hump_qwidth_log: 0.1006487519034041, best_trough_qwidth: 0.25790651600008985,
  best_trough_qwidth_log: 0.013344467642019284, logI_fluctuation: 3.3267342885501896,
  logI_max_over_std: 2.575478999007774, pearson_expq: -0.6711853562336809, pearson_invexpq: 0.7569581583516779,
  pearson_q: -0.71501616157003, pearson_q2: -0.5597866574096547, q_Icentroid: 0.07819183875169312,
  q_best_hump: 0.03386490574642598, q_best_hump_log: 0.0368176106492612, q_best_trough: 0.2417193043106955,
  q_best_trough_log: 0.2436513882164658, q_logIcentroid: 0.10100115400362897, r_fftIcentroid: 0.04666231704661547}
fit_report:
  converged: 1
  error_weighted: 1
  final_objective: 0.0013510374269040594
  fit_snr: 2.3960147676986665
  good_fit: 1
  initial_objective: 0.0013510374269281138
  logI_weighted: 1
  q_range: [0.03, .inf]
  source_wavelength: 0.799898
noise:
  model: flat
  parameters:
    I0:
      bounds: [1.0e-12, .inf]
      constraint_expr: null
      fixed: 0
      value: 0.1562973134459963
particle:
  form: spherical
  parameters:
    I0:
      bounds: [0.0, .inf]
      constraint_expr: null
      fixed: 0
      value: 952.1597994204445
    r:
      bounds: [0.1, .inf]
      constraint_expr: null
      fixed: 0
      value: 18.674832590895992
    sigma:
      bounds: [0.0, 2.0]
      constraint_expr: null
      fixed: 0
      value: 0.08336348709056152
  settings: {distribution: r_normal, sampling_step: 0.05, sampling_width: 3.5}
  structure: diffuse
sample_metadata: {data_file: E_276C_1_0213202647_0001_dz_bgsub.dat, experiment_id: RxnE_201602,
  notes: '', sample_id: RxnE_201602_1455424019, source_wavelength: 0.799898, time: 1455424019.0}

File: batch_pd_nanoparticles/dataset/RxnE_201602/E_277C_0213202709_0001_dz_bgsub.yml
features: {I_fluctuation: 0.14931227971122887, Ilowq_over_Imean: 5.860014074680359,
  Imax_over_Imean: 6.783779017610766, Imax_sharpness: 1.0041824898258358, best_hump_qwidth: 0.01481251525721005,
  best_hump_qwidth_log: 0.1067424756175392, best_trough_qwidth: 0.2810036430111366,
  best_trough_qwidth_log: 0.013387025630535948, logI_fluctuation: 3.7218576332480864,
  logI_max_over_std: 2.521093890545904, pearson_expq: -0.6708432169724653, pearson_invexpq: 0.7566677760414499,
  pearson_q: -0.7146975171640598, pearson_q2: -0.55939545650365, q_Icentroid: 0.07792759131219101,
  q_best_hump: 0.033881345660419226, q_best_hump_log: 0.036727254917387375, q_best_trough: 0.24083554076965713,
  q_best_trough_log: 0.2428191638544594, q_logIcentroid: 0.08861506733080547, r_fftIcentroid: 0.04685529565310121}
fit_report:
  converged: 1
  error_weighted: 1
  final_objective: 0.001437438156772651
  fit_snr: 2.403040493563221
  good_fit: 1
  initial_objective: 0.0014374398659279589
  logI_weighted: 1
  q_range: [0.03, .inf]
  source_wavelength: 0.799898
noise:
  model: flat
  parameters:
    I0:
      bounds: [1.0e-12, .inf]
      constraint_expr: null
      fixed: 0
      value: 0.0999051567425181
particle:
  form: spherical
  parameters:
    I0:
      bounds: [0.0, .inf]
      constraint_expr: null
      fixed: 0
      value: 941.4573687264703
    r:
      bounds: [0.1, .inf]
      constraint_expr: null
      fixed: 0
      value: 18.737853992621247
    sigma:
      bounds: [0.0, 2.0]
      constraint_expr: null
      fixed: 0
      value: 0.07876802248543247
  settings: {distribution: r_normal, sampling_step: 0.05, sampling_width: 3.5}
  structure: diffuse
sample_metadata: {data_file: E_277C_0213202709_0001_dz_bgsub.dat, experiment_id: RxnE_201602,
  notes: '', sample_id: RxnE_201602_1455424040, source_wavelength: 0.799898, time: 1455424040.0}

File: batch_pd_nanoparticles/dataset/RxnE_201602/E_280C_0.5min_0213202909_0001_dz_bgsub.yml
features: {I_fluctuation: 0.14628605059919728, Ilowq_over_Imean: 5.865862582559237,
  Imax_over_Imean: 6.820852762271942, Imax_sharpness: 1.0055137572786657, best_hump_qwidth: 0.015714139397661392,
  best_hump_qwidth_log: 0.11546496231090209, best_trough_qwidth: 0.20345565801870188,
  best_trough_qwidth_log: 0.0078097902405242035, logI_fluctuation: 3.11983439277738,
  logI_max_over_std: 2.4626740270267815, pearson_expq: -0.6703795083182102, pearson_invexpq: 0.7562024949857119,
  pearson_q: -0.714231187999179, pearson_q2: -0.5589446726589101, q_Icentroid: 0.0776631909089633,
  q_best_hump: 0.03188072981769896, q_best_hump_log: 0.03514155106136507, q_best_trough: 0.2395875879936591,
  q_best_trough_log: 0.23955483695654295, q_logIcentroid: 0.07371125628325402, r_fftIcentroid: 0.046107375536207015}
fit_report:
  converged: 1
  error_weighted: 1
  final_objective: 0.0014664270299663477
  fit_snr: 2.385875418374924
  good_fit: 1
  initial_objective: 0.0014790672495269578
  logI_weighted: 1
  q_range: [0.03, .inf]
  source_wavelength: 0.799898
noise:
  model: flat
  parameters:
    I0:
      bounds: [1.0e-12, .inf]
      constraint_expr: null
      fixed: 0
      value: 0.0148716784749513
particle:
  form: spherical
  parameters:
    I0:
      bounds: [0.0, .inf]
      constraint_expr: null
      fixed: 0
      value: 963.8646798000714
    r:
      bounds: [0.1, .inf]
      constraint_expr: null
      fixed: 0
      value: 18.75682525010448
    sigma:
      bounds: [0.0, 2.0]
      constraint_expr: null
      fixed: 0
      value: 0.07843730503360524
  settings: {distribution: r_normal, sampling_step: 0.05, sampling_width: 3.5}
  structure: diffuse
sample_metadata: {data_file: E_280C_0.5min_0213202909_0001_dz_bgsub.dat, experiment_id: RxnE_201602,
  notes: '', sample_id: RxnE_201602_1455424161, source_wavelength: 0.799898, time: 1455424161.0}

File: batch_pd_nanoparticles/dataset/RxnE_201602/E_280C_10min_0213203900_0001_dz_bgsub.yml
features: {I_fluctuation: 0.14962146104586577, Ilowq_over_Imean: 5.862109695318468,
  Imax_over_Imean: 6.760314655715234, Imax_sharpness: 1.006364889213825, best_hump_qwidth: 0.013926727649746827,
  best_hump_qwidth_log: 0.09965337232439506, best_trough_qwidth: 0.17342718709335483,
  best_trough_qwidth_log: 0.008543323124310538, logI_fluctuation: 2.9110094876673456,
  logI_max_over_std: 2.5701216961119924, pearson_expq: -0.6702892757454246, pearson_invexpq: 0.7560526961293528,
  pearson_q: -0.7141112713751684, pearson_q2: -0.5589221434132395, q_Icentroid: 0.07800320967196073,
  q_best_hump: 0.034339641119904785, q_best_hump_log: 0.037071184191744155, q_best_trough: 0.23740006175986111,
  q_best_trough_log: 0.23757071968573912, q_logIcentroid: 0.1015137849693657, r_fftIcentroid: 0.046147767467897234}
fit_report:
  converged: 1
  error_weighted: 1
  final_objective: 0.0014664663114841057
  fit_snr: 2.3618575662674135
  good_fit: 1
  initial_objective: 0.0014664663114841057
  logI_weighted: 1
  q_range: [0.03, .inf]
  source_wavelength: 0.799898
noise:
  model: flat
  parameters:
    I0:
      bounds: [1.0e-12, .inf]
      constraint_expr: null
      fixed: 0
      value: 0.14957668846367878
particle:
  form: spherical
  parameters:
    I0:
      bounds: [0.0, .inf]
      constraint_expr: null
      fixed: 0
      value: 1003.0070315677219
    r:
      bounds: [0.1, .inf]
      constraint_expr: null
      fixed: 0
      value: 18.70452451060369
    sigma:
      bounds: [0.0, 2.0]
      constraint_expr: null
      fixed: 0
      value: 0.08541421490238643
  settings: {distribution: r_normal, sampling_step: 0.05, sampling_width: 3.5}
  structure: diffuse
sample_metadata: {data_file: E_280C_10min_0213203900_0001_dz_bgsub.dat, experiment_id: RxnE_201602,
  notes: '', sample_id: RxnE_201602_1455424751, source_wavelength: 0.799898, time: 1455424751.0}

File: batch_pd_nanoparticles/dataset/RxnE_201602/E_280C_11min_0213203949_0001_dz_bgsub.yml
features: {I_fluctuation: 0.14420828628495017, Ilowq_over_Imean: 5.868315727920829,
  Imax_over_Imean: 6.781723059254875, Imax_sharpness: 1.0031271096938592, best_hump_qwidth: 0.013981148515656208,
  best_hump_qwidth_log: 0.10073968728825804, best_trough_qwidth: 0.23132101831499813,
  best_trough_qwidth_log: 0.010840713957798372, logI_fluctuation: 3.5298481114701263,
  logI_max_over_std: 2.4835520773479667, pearson_expq: -0.6701733561306453, pearson_invexpq: 0.755953968429089,
  pearson_q: -0.7140021143123741, pearson_q2: -0.5587890489044951, q_Icentroid: 0.07778708069271728,
  q_best_hump: 0.03460978505993956, q_best_hump_log: 0.0377832545856695, q_best_trough: 0.23979469363761666,
  q_best_trough_log: 0.24040112789607, q_logIcentroid: 0.08160630796375626, r_fftIcentroid: 0.04585129418597442}
fit_report:
  converged: 1
  error_weighted: 1
  final_objective: 0.0014598721625948999
  fit_snr: 2.3682572698693023
  good_fit: 1
  initial_objective: 0.0014598721625948999
  logI_weighted: 1
  q_range: [0.03, .inf]
  source_wavelength: 0.799898
noise:
  model: flat
  parameters:
    I0:
      bounds: [1.0e-12, .inf]
      constraint_expr: null
      fixed: 0
      value: 0.0487267131375978
particle:
  form: spherical
  parameters:
    I0:
      bounds: [0.0, .inf]
      constraint_expr: null
      fixed: 0
      value: 986.8487643609316
    r:
      bounds: [0.1, .inf]
      constraint_expr: null
      fixed: 0
      value: 18.72516131194305
    sigma:
      bounds: [0.0, 2.0]
      constraint_expr: null
      fixed: 0
      value: 0.08390903763063484
  settings: {distribution: r_normal, sampling_step: 0.05, sampling_width: 3.5}
  structure: diffuse
sample_metadata: {data_file: E_280C_11min_0213203949_0001_dz_bgsub.dat, experiment_id: RxnE_201602,
  notes: '', sample_id: RxnE_201602_1455424801, source_wavelength: 0.799898, time: 1455424801.0}

File: batch_pd_nanoparticles/dataset/RxnE_201602/E_280C_1min_0213202942_0001_dz_bgsub.yml
features: {I_fluctuation: 0.14528362574211384, Ilowq_over_Imean: 5.852087739699899,
  Imax_over_Imean: 6.777445282884466, Imax_sharpness: 1.0062940419980944, best_hump_qwidth: 0.013439040352138951,
  best_hump_qwidth_log: 0.09372817560688432, best_trough_qwidth: 0.1808093080234854,
  best_trough_qwidth_log: 0.007660259328327313, logI_fluctuation: 2.3672757917112106,
  logI_max_over_std: 2.6468627080286047, pearson_expq: -0.6706539338079948, pearson_invexpq: 0.7564300308837958,
  pearson_q: -0.7144842802099775, pearson_q2: -0.5592644081678999, q_Icentroid: 0.07823785199065332,
  q_best_hump: 0.03571143291566509, q_best_hump_log: 0.038158924524004656, q_best_trough: 0.23780370831647082,
  q_best_trough_log: 0.23780329257370808, q_logIcentroid: 0.11564843185637182, r_fftIcentroid: 0.046509260100619516}
fit_report:
  converged: 1
  error_weighted: 1
  final_objective: 0.0014283045739330144
  fit_snr: 2.383119760012128
  good_fit: 1
  initial_objective: 0.0014283045740799373
  logI_weighted: 1
  q_range: [0.03, .inf]
  source_wavelength: 0.799898
noise:
  model: flat
  parameters:
    I0:
      bounds: [1.0e-12, .inf]
      constraint_expr: null
      fixed: 0
      value: 0.24621616913363742
particle:
  form: spherical
  parameters:
    I0:
      bounds: [0.0, .inf]
      constraint_expr: null
      fixed: 0
      value: 988.5258928965142
    r:
      bounds: [0.1, .inf]
      constraint_expr: null
      fixed: 0
      value: 18.732334073477624
    sigma:
      bounds: [0.0, 2.0]
      constraint_expr: null
      fixed: 0
      value: 0.08049372157177725
  settings: {distribution: r_normal, sampling_step: 0.05, sampling_width: 3.5}
  structure: diffuse
sample_metadata: {data_file: E_280C_1min_0213202942_0001_dz_bgsub.dat, experiment_id: RxnE_201602,
  notes: '', sample_id: RxnE_201602_1455424194, source_wavelength: 0.799898, time: 1455424194.0}

File: batch_pd_nanoparticles/dataset/RxnE_201602/E_280C_2min_0213203041_0001_dz_bgsub.yml
features: {I_fluctuation: 0.15461314037006327, Ilowq_over_Imean: 5.85854767742783,
  Imax_over_Imean: 6.7649032087980485, Imax_sharpness: 1.0038988231127812, best_hump_qwidth: 0.014567293495277432,
  best_hump_qwidth_log: 0.1057507272519732, best_trough_qwidth: 0.18692340402208876,
  best_trough_qwidth_log: 0.008713532496012385, logI_fluctuation: 3.334534725998767,
  logI_max_over_std: 2.5236900902713812, pearson_expq: -0.6706592825512264, pearson_invexpq: 0.756419707467418,
  pearson_q: -0.7144823523963683, pearson_q2: -0.5592872539887251, q_Icentroid: 0.07793405372220275,
  q_best_hump: 0.03374901430089372, q_best_hump_log: 0.03665826917917725, q_best_trough: 0.23737821026123196,
  q_best_trough_log: 0.2375016096573761, q_logIcentroid: 0.09256313837828184, r_fftIcentroid: 0.045915980299556805}
fit_report:
  converged: 1
  error_weighted: 1
  final_objective: 0.001507572896512001
  fit_snr: 2.3793355921075143
  good_fit: 1
  initial_objective: 0.0015362355493533763
  logI_weighted: 1
  q_range: [0.03, .inf]
  source_wavelength: 0.799898
noise:
  model: flat
  parameters:
    I0:
      bounds: [1.0e-12, .inf]
      constraint_expr: null
      fixed: 0
      value: 0.06762103346153181
particle:
  form: spherical
  parameters:
    I0:
      bounds: [0.0, .inf]
      constraint_expr: null
      fixed: 0
      value: 1009.5030128735752
    r:
      bounds: [0.1, .inf]
      constraint_expr: null
      fixed: 0
      value: 18.714170504823006
    sigma:
      bounds: [0.0, 2.0]
      constraint_expr: null
      fixed: 0
      value: 0.08028852446037937
  settings: {distribution: r_normal, sampling_step: 0.05, sampling_width: 3.5}
  structure: diffuse
sample_metadata: {data_file: E_280C_2min_0213203041_0001_dz_bgsub.dat, experiment_id: RxnE_201602,
  notes: '', sample_id: RxnE_201602_1455424252, source_wavelength: 0.799898, time: 1455424252.0}

File: batch_pd_nanoparticles/dataset/RxnE_201602/E_280C_30min_0213205841_0001_dz_bgsub.yml
features: {I_fluctuation: 0.14209053159866333, Ilowq_over_Imean: 5.858049754052984,
  Imax_over_Imean: 6.783705868384211, Imax_sharpness: 1.0094473280037493, best_hump_qwidth: 0.012123714959977962,
  best_hump_qwidth_log: 0.09035102208067461, best_trough_qwidth: 0.31535715408285,
  best_trough_qwidth_log: 0.02243244500873132, logI_fluctuation: 3.074569200619046,
  logI_max_over_std: 2.4946418959879164, pearson_expq: -0.6707809236065434, pearson_invexpq: 0.7564816944247424,
  pearson_q: -0.7145746721547095, pearson_q2: -0.5594713514319288, q_Icentroid: 0.07796773432396795,
  q_best_hump: 0.03829047016117387, q_best_hump_log: 0.04048909516051652, q_best_trough: 0.24375794984292184,
  q_best_trough_log: 0.24863209366691252, q_logIcentroid: 0.08864046076340087, r_fftIcentroid: 0.04580420188322055}
fit_report:
  converged: 1
  error_weighted: 1
  final_objective: 0.001620571143158903
  fit_snr: 2.349337460491195
  good_fit: 1
  initial_objective: 0.0016205711431611218
  logI_weighted: 1
  q_range: [0.03, .inf]
  source_wavelength: 0.799898
noise:
  model: flat
  parameters:
    I0:
      bounds: [1.0e-12, .inf]
      constraint_expr: null
      fixed: 0
      value: 0.032428633072038804
particle:
  form: spherical
  parameters:
    I0:
      bounds: [0.0, .inf]
      constraint_expr: null
      fixed: 0
      value: 1072.7570804894142
    r:
      bounds: [0.1, .inf]
      constraint_expr: null
      fixed: 0
      value: 18.61438269778182
    sigma:
      bounds: [0.0, 2.0]
      constraint_expr: null
      fixed: 0
      value: 0.09256483962737372
  settings: {distribution: r_normal, sampling_step: 0.05, sampling_width: 3.5}
  structure: diffuse
sample_metadata: {data_file: E_280C_30min_0213205841_0001_dz_bgsub.dat, experiment_id: RxnE_201602,
  notes: '', sample_id: RxnE_201602_1455425933, source_wavelength: 0.799898, time: 1455425933.0}

File: batch_pd_nanoparticles/dataset/RxnE_201602/E_280C_6min_0213203442_0001_dz_bgsub.yml
features: {I_fluctuation: 0.14849935086274288, Ilowq_over_Imean: 5.862528828772073,
  Imax_over_Imean: 6.780494400719478, Imax_sharpness: 1.0116593824632305, best_hump_qwidth: 0.012839514295789565,
  best_hump_qwidth_log: 0.0949792845010013, best_trough_qwidth: 0.1859610925262063,
  best_trough_qwidth_log: 0.009187791613680024, logI_fluctuation: 3.2227935209283416,
  logI_max_over_std: 2.4636923885360655, pearson_expq: -0.6704786512758687, pearson_invexpq: 0.7562091631826963,
  pearson_q: -0.7142866376733977, pearson_q2: -0.5591441183136997, q_Icentroid: 0.07780379443966465,
  q_best_hump: 0.036775813776463995, q_best_hump_log: 0.03936310496756257, q_best_trough: 0.23766591707785062,
  q_best_trough_log: 0.23804588054206308, q_logIcentroid: 0.07580636729287267, r_fftIcentroid: 0.046271325960603016}
fit_report:
  converged: 1
  error_weighted: 1
  final_objective: 0.001530490541930629
  fit_snr: 2.3531716817196418
  good_fit: 1
  initial_objective: 0.0015304905419390813
  logI_weighted: 1
  q_range: [0.03, .inf]
  source_wavelength: 0.799898
noise:
  model: flat
  parameters:
    I0:
      bounds: [1.0e-12, .inf]
      constraint_expr: null
      fixed: 0
      value: 0.013180246233721715
particle:
  form: spherical
  parameters:
    I0:
      bounds: [0.0, .inf]
      constraint_expr: null
      fixed: 0
      value: 1003.8828348211333
    r:
      bounds: [0.1, .inf]
      constraint_expr: null
      fixed: 0
      value: 18.70848796294709
    sigma:
      bounds: [0.0, 2.0]
      constraint_expr: null
      fixed: 0
      value: 0.08474540273568465
  settings: {distribution: r_normal, sampling_step: 0.05, sampling_width: 3.5}
  structure: diffuse
sample_metadata: {data_file: E_280C_6min_0213203442_0001_dz_bgsub.dat, experiment_id: RxnE_201602,
  notes: '', sample_id: RxnE_201602_1455424493, source_wavelength: 0.799898, time: 1455424493.0}

File: batch_pd_nanoparticles/dataset/RxnE_201602/E_280C_9min_0213203742_0001_dz_bgsub.yml
features: {I_fluctuation: 0.14120085949170702, Ilowq_over_Imean: 5.863316137597939,
  Imax_over_Imean: 6.7962578079772875, Imax_sharpness: 1.009167798783944, best_hump_qwidth: 0.01460118741537604,
  best_hump_qwidth_log: 0.10304613305761046, best_trough_qwidth: 0.18128561461097692,
  best_trough_qwidth_log: 0.008762332003379213, logI_fluctuation: 2.81303049768161,
  logI_max_over_std: 2.5601473993705097, pearson_expq: -0.6702655698252417, pearson_invexpq: 0.7560505080209824,
  pearson_q: -0.714096944424195, pearson_q2: -0.5588744079842707, q_Icentroid: 0.07794268453124399,
  q_best_hump: 0.03308297425242679, q_best_hump_log: 0.036252702727342656, q_best_trough: 0.23714733333140667,
  q_best_trough_log: 0.23740813500834984, q_logIcentroid: 0.09669533753832098, r_fftIcentroid: 0.04633085006337085}
fit_report:
  converged: 1
  error_weighted: 1
  final_objective: 0.00141761812128385
  fit_snr: 2.3706297003858015
  good_fit: 1
  initial_objective: 0.0014176181226411256
  logI_weighted: 1
  q_range: [0.03, .inf]
  source_wavelength: 0.799898
noise:
  model: flat
  parameters:
    I0:
      bounds: [1.0e-12, .inf]
      constraint_expr: null
      fixed: 0
      value: 0.11323757256812972
particle:
  form: spherical
  parameters:
    I0:
      bounds: [0.0, .inf]
      constraint_expr: null
      fixed: 0
      value: 975.5203385760575
    r:
      bounds: [0.1, .inf]
      constraint_expr: null
      fixed: 0
      value: 18.72448386297912
    sigma:
      bounds: [0.0, 2.0]
      constraint_expr: null
      fixed: 0
      value: 0.08417532522923132
  settings: {distribution: r_normal, sampling_step: 0.05, sampling_width: 3.5}
  structure: diffuse
sample_metadata: {data_file: E_280C_9min_0213203742_0001_dz_bgsub.dat, experiment_id: RxnE_201602,
  notes: '', sample_id: RxnE_201602_1455424674, source_wavelength: 0.799898, time: 1455424674.0}

File: batch_pd_nanoparticles/dataset/RxnE_201602/E_30C_0213193421_0001.yml
features: {I_fluctuation: 2.4473896173366394, Ilowq_over_Imean: 2.5629752870930345,
  Imax_over_Imean: 6.754306832734336, Imax_sharpness: 1.143067195063151, best_hump_qwidth: 0.00017480692537231708,
  best_hump_qwidth_log: 0.0003767234170510849, best_trough_qwidth: 0.09271813619682669,
  best_trough_qwidth_log: 0.09185506458257105, logI_fluctuation: 4.423071278011066,
  logI_max_over_std: 8.262104837968465, pearson_expq: -0.5618935809317948, pearson_invexpq: 0.6091031291080273,
  pearson_q: -0.5858666666886767, pearson_q2: -0.4951754903063161, q_Icentroid: 0.2336652137571018,
  q_best_hump: 0.030692861430863583, q_best_hump_log: 0.030982316483132488, q_best_trough: 0.15337034218461743,
  q_best_trough_log: 0.18092835832180176, q_logIcentroid: 0.2707272969769543, r_fftIcentroid: 0.11844052549182034}
fit_report:
  converged: 1
  error_weighted: 1
  final_objective: 0.0034819205342448718
  fit_snr: 1.2289458892797795
  good_fit: 1
  initial_objective: 0.5102526813998606
  logI_weighted: 1
  q_range: [0.1, .inf]
  source_wavelength: 0.799898
noise:
  model: flat
  parameters:
    I0:
      bounds: [1.0e-12, .inf]
      constraint_expr: null
      fixed: 0
      value: 6.261069440682832e-11
precursor:
  form: guinier_porod
  parameters:
    D:
      bounds: [0.0, 4.0]
      constraint_expr: null
      fixed: 1
      value: 4.0
    I0:
      bounds: [0.0, .inf]
      constraint_expr: null
      fixed: 0
      value: 6.841206838758832
    rg:
      bounds: [0.1, .inf]
      constraint_expr: null
      fixed: 0
      value: 2.8201057911029594
  settings: {distribution: single}
  structure: diffuse
sample_metadata: {data_file: E_30C_0213193421_0001_dz_bgsub.dat, experiment_id: RxnE_201602,
  notes: '', sample_id: RxnE_201602_1455420877, source_wavelength: 0.799898, time: 1455420877.0}

File: batch_pd_nanoparticles/dataset/RxnE_201602/E_30C_0213193421_0001_dz_bgsub.yml
features: {I_fluctuation: 2.4473896173366394, Ilowq_over_Imean: 2.5629752870930345,
  Imax_over_Imean: 6.754306832734336, Imax_sharpness: 1.143067195063151, best_hump_qwidth: 0.00017480692537231708,
  best_hump_qwidth_log: 0.0003767234170510849, best_trough_qwidth: 0.09271813619682669,
  best_trough_qwidth_log: 0.09185506458257105, logI_fluctuation: 4.423071278011066,
  logI_max_over_std: 8.262104837968465, pearson_expq: -0.5618935809317948, pearson_invexpq: 0.6091031291080273,
  pearson_q: -0.5858666666886767, pearson_q2: -0.4951754903063161, q_Icentroid: 0.2336652137571018,
  q_best_hump: 0.030692861430863583, q_best_hump_log: 0.030982316483132488, q_best_trough: 0.15337034218461743,
  q_best_trough_log: 0.18092835832180176, q_logIcentroid: 0.2707272969769543, r_fftIcentroid: 0.11844052549182034}
fit_report:
  converged: 1
  error_weighted: 1
  final_objective: 0.0034819205342448718
  fit_snr: 1.2289458892797795
  good_fit: 1
  initial_objective: 0.5102526813998606
  logI_weighted: 1
  q_range: [0.1, .inf]
  source_wavelength: 0.799898
noise:
  model: flat
  parameters:
    I0:
      bounds: [1.0e-12, .inf]
      constraint_expr: null
      fixed: 0
      value: 6.261069440682832e-11
precursor:
  form: guinier_porod
  parameters:
    D:
      bounds: [0.0, 4.0]
      constraint_expr: null
      fixed: 1
      value: 4.0
    I0:
      bounds: [0.0, .inf]
      constraint_expr: null
      fixed: 0
      value: 6.841206838758832
    rg:
      bounds: [0.1, .inf]
      constraint_expr: null
      fixed: 0
      value: 2.8201057911029594
  settings: {}
  structure: diffuse
sample_metadata: {data_file: E_30C_0213193421_0001_dz_bgsub.dat, experiment_id: RxnE_201602,
  notes: '', sample_id: RxnE_201602_1455420877, source_wavelength: 0.799898, time: 1455420877.0}
