Repository: slaclab/xrsdkit_modeling

xrsdkit modeling
----------------

This repository contains datasets from projects at SLAC/SSRL,
xrsdkit models trained on these datasets,
and notebooks for (re-)training and inspecting the models.

Usage
-----

It is expected that the user has installed a Python interpreter 
(preferably version 3.5 or greater),
and that the user has installed xrsdkit for that interpreter.
Follow the installation instructions in the xrsdkit documentation, 
`here <https://xrsdkit.readthedocs.io/en/latest/>`_.

Usage is summarized in the step-by-step instructions below.
For examples and details, see the notebooks.

File: batch_pd_nanoparticles/dataset/RxnF_201602/F_180C_0214124034_0001.yml
condensed_particle:
  form: spherical
  parameters:
    I0:
      bounds: [0.0, .inf]
      constraint_expr: null
      fixed: 0
      value: 297.9547491731068
    r:
      bounds: [0.1, .inf]
      constraint_expr: null
      fixed: 0
      value: 10.228817338113702
    r_hard:
      bounds: [0.1, .inf]
      constraint_expr: null
      fixed: 0
      value: 23.76059362015852
    sigma:
      bounds: [0.0, 2.0]
      constraint_expr: null
      fixed: 0
      value: 0.6060606059976492
    v_fraction:
      bounds: [0.01, 0.7405]
      constraint_expr: null
      fixed: 0
      value: 0.17690568880961288
  settings: {distribution: r_normal, interaction: hard_spheres, sampling_step: 0.05,
    sampling_width: 3.5}
  structure: disordered
features: {I_fluctuation: 0.34911582014374903, Ilowq_over_Imean: 4.60903349793019,
  Imax_over_Imean: 9.435206411088782, Imax_sharpness: 1.0300454297661623, best_hump_qwidth: 0.00796880900450022,
  best_hump_qwidth_log: 0.036924339088833545, best_trough_qwidth: 2.1487550638450816,
  best_trough_qwidth_log: 0.05738668076679064, logI_fluctuation: 3.2639964125872805,
  logI_max_over_std: 2.495571678023727, pearson_expq: -0.7082638345995135, pearson_invexpq: 0.7890403195981895,
  pearson_q: -0.7499268096061185, pearson_q2: -0.601594403109751, q_Icentroid: 0.09216496204780456,
  q_best_hump: 0.09612500366762247, q_best_hump_log: 0.09670038982828408, q_best_trough: 0.49442560965782767,
  q_best_trough_log: 0.4068924370391064, q_logIcentroid: 0.02684215417314488, r_fftIcentroid: 0.07967090568760272}
fit_report:
  converged: 1
  error_weighted: 1
  final_objective: 0.0019732369656593808
  fit_snr: 1.2148292615048695
  good_fit: 1
  initial_objective: 0.0042065827496739734
  logI_weighted: 1
  q_range: [0.05, .inf]
  source_wavelength: 0.799898
noise:
  model: flat
  parameters:
    I0:
      bounds: [1.0e-12, .inf]
      constraint_expr: null
      fixed: 0
      value: 0.276349518437618
particle:
  form: spherical
  parameters:
    I0:
      bounds: [0.0, .inf]
      constraint_expr: null
      fixed: 1
      value: 0.0
    r:
      bounds: [0.1, .inf]
      constraint_expr: null
      fixed: 0
      value: 9.97589264724255
    sigma:
      bounds: [0.0, 2.0]
      constraint_expr: null
      fixed: 0
      value: 0.9984810729100696
  settings: {distribution: r_normal, sampling_step: 0.05, sampling_width: 3.5}
  structure: diffuse
sample_metadata: {data_file: F_180C_0214124034_0001_dz_bgsub.dat, experiment_id: RxnF_201602,
  notes: '', sample_id: RxnF_201602_1455482446, source_wavelength: 0.799898, time: 1455482446.0}

File: batch_pd_nanoparticles/dataset/RxnF_201602/F_182C_0214124050_0001.yml
condensed_particle:
  form: spherical
  parameters:
    I0:
      bounds: [0.0, .inf]
      constraint_expr: null
      fixed: 0
      value: 342.8378684513936
    r:
      bounds: [0.1, .inf]
      constraint_expr: null
      fixed: 0
      value: 10.29162011672878
    r_hard:
      bounds: [0.1, .inf]
      constraint_expr: null
      fixed: 0
      value: 23.8869718286366
    sigma:
      bounds: [0.0, 2.0]
      constraint_expr: null
      fixed: 0
      value: 0.6060606060517172
    v_fraction:
      bounds: [0.01, 0.7405]
      constraint_expr: null
      fixed: 0
      value: 0.1794567425263336
  settings: {distribution: r_normal, interaction: hard_spheres, sampling_step: 0.05,
    sampling_width: 3.5}
  structure: disordered
features: {I_fluctuation: 0.3691215107034009, Ilowq_over_Imean: 4.603451145827117,
  Imax_over_Imean: 9.322683902655202, Imax_sharpness: 1.0326791372062953, best_hump_qwidth: 0.00736639907983049,
  best_hump_qwidth_log: 0.03643898130995638, best_trough_qwidth: 1.0575738422297318,
  best_trough_qwidth_log: 0.014360242620712386, logI_fluctuation: 5.358641934845314,
  logI_max_over_std: 2.399489454085549, pearson_expq: -0.709302438408849, pearson_invexpq: 0.7900073991553197,
  pearson_q: -0.7509441845444814, pearson_q2: -0.6026936394400174, q_Icentroid: 0.09131591081689629,
  q_best_hump: 0.0964246721760122, q_best_hump_log: 0.09700288779332072, q_best_trough: 0.48980472577326517,
  q_best_trough_log: 0.48930256055832516, q_logIcentroid: -0.0005558726940885908,
  r_fftIcentroid: 0.07857895685320439}
fit_report:
  converged: 1
  error_weighted: 1
  final_objective: 0.0019385459998636292
  fit_snr: 1.2418593671760498
  good_fit: 1
  initial_objective: 0.0024722525828761604
  logI_weighted: 1
  q_range: [0.05, .inf]
  source_wavelength: 0.799898
noise:
  model: flat
  parameters:
    I0:
      bounds: [1.0e-12, .inf]
      constraint_expr: null
      fixed: 0
      value: 0.18880330724368288
particle:
  form: spherical
  parameters:
    I0:
      bounds: [0.0, .inf]
      constraint_expr: null
      fixed: 1
      value: 0.0
    r:
      bounds: [0.1, .inf]
      constraint_expr: null
      fixed: 0
      value: 7.7288655503007675
    sigma:
      bounds: [0.0, 2.0]
      constraint_expr: null
      fixed: 0
      value: 0.9754373164488944
  settings: {distribution: r_normal, sampling_step: 0.05, sampling_width: 3.5}
  structure: diffuse
sample_metadata: {data_file: F_182C_0214124050_0001_dz_bgsub.dat, experiment_id: RxnF_201602,
  notes: '', sample_id: RxnF_201602_1455482461, source_wavelength: 0.799898, time: 1455482461.0}

File: batch_pd_nanoparticles/dataset/RxnF_201602/F_182C_0214124050_0001_dz_bgsub.yml
condensed_particle:
  form: spherical
  parameters:
    I0:
      bounds: [0.0, .inf]
      constraint_expr: null
      fixed: 0
      value: 84.16088268540373
    r:
      bounds: [0.1, .inf]
      constraint_expr: null
      fixed: 0
      value: 10.29159597713354
    r_hard:
      bounds: [0.1, .inf]
      constraint_expr: null
      fixed: 0
      value: 23.886983421291905
    sigma:
      bounds: [0.0, 2.0]
      constraint_expr: null
      fixed: 0
      value: 0.606060605444159
    v_fraction:
      bounds: [0.01, 0.7405]
      constraint_expr: null
      fixed: 0
      value: 0.1794560686696614
  settings: {distribution: r_normal, interaction: hard_spheres, sampling_step: 0.05,
    sampling_width: 3.5}
  structure: disordered
features: {I_fluctuation: 0.3691215107034009, Ilowq_over_Imean: 4.603451145827117,
  Imax_over_Imean: 9.322683902655202, Imax_sharpness: 1.0326791372062953, best_hump_qwidth: 0.00736639907983049,
  best_hump_qwidth_log: 0.03643898130995638, best_trough_qwidth: 1.0575738422297318,
  best_trough_qwidth_log: 0.014360242620712386, logI_fluctuation: 5.358641934845314,
  logI_max_over_std: 2.399489454085549, pearson_expq: -0.709302438408849, pearson_invexpq: 0.7900073991553197,
  pearson_q: -0.7509441845444814, pearson_q2: -0.6026936394400174, q_Icentroid: 0.09131591081689629,
  q_best_hump: 0.0964246721760122, q_best_hump_log: 0.09700288779332072, q_best_trough: 0.48980472577326517,
  q_best_trough_log: 0.48930256055832516, q_logIcentroid: -0.0005558726940885908,
  r_fftIcentroid: 0.07857895685320439}
fit_report:
  converged: 1
  error_weighted: 1
  final_objective: 0.0019385460025027077
  fit_snr: 1.2418574064271186
  good_fit: 1
  initial_objective: 0.017254001122221394
  logI_weighted: 1
  q_range: [0.05, .inf]
  source_wavelength: 0.799898
noise:
  model: flat
  parameters:
    I0:
      bounds: [1.0e-12, .inf]
      constraint_expr: null
      fixed: 0
      value: 0.18880221538550435
particle:
  form: spherical
  parameters:
    I0:
      bounds: [0.0, .inf]
      constraint_expr: null
      fixed: 1
      value: 0.0
    r:
      bounds: [0.1, .inf]
      constraint_expr: null
      fixed: 0
      value: 2.7781743687678704
    sigma:
      bounds: [0.0, 2.0]
      constraint_expr: null
      fixed: 0
      value: 1.002729226460501
  settings: {distribution: r_normal, sampling_step: 0.05, sampling_width: 3.5}
  structure: diffuse
sample_metadata: {data_file: F_182C_0214124050_0001_dz_bgsub.dat, experiment_id: RxnF_201602,
  notes: '', sample_id: RxnF_201602_1455482461, source_wavelength: 0.799898, time: 1455482461.0}

File: batch_pd_nanoparticles/dataset/RxnF_201602/F_184C_0214124110_0001_dz_bgsub.yml
condensed_particle:
  form: spherical
  parameters:
    I0:
      bounds: [0.0, .inf]
      constraint_expr: null
      fixed: 0
      value: 101.20417260980027
    r:
      bounds: [0.1, .inf]
      constraint_expr: null
      fixed: 0
      value: 9.809248565517134
    r_hard:
      bounds: [0.1, .inf]
      constraint_expr: null
      fixed: 0
      value: 23.949978206428977
    sigma:
      bounds: [0.0, 2.0]
      constraint_expr: null
      fixed: 0
      value: 0.6666666661358531
    v_fraction:
      bounds: [0.01, 0.7405]
      constraint_expr: null
      fixed: 0
      value: 0.18257915713617262
  settings: {distribution: r_normal, interaction: hard_spheres, sampling_step: 0.05,
    sampling_width: 3.5}
  structure: disordered
features: {I_fluctuation: 0.3442512986072866, Ilowq_over_Imean: 4.59223422474599,
  Imax_over_Imean: 9.066760610740797, Imax_sharpness: 1.031429505318883, best_hump_qwidth: 0.3380952618273967,
  best_hump_qwidth_log: 0.000884097157501902, best_trough_qwidth: 0.5258405959215495,
  best_trough_qwidth_log: 0.0009307069568680676, logI_fluctuation: 1.9864219069687226,
  logI_max_over_std: 2.030371395814291, pearson_expq: -0.7109096171049284, pearson_invexpq: 0.7916690263015,
  pearson_q: -0.7525930857701096, pearson_q2: -0.6042078777866176, q_Icentroid: 0.09135879099669884,
  q_best_hump: 0.46990646906703226, q_best_hump_log: 0.47140358063620513, q_best_trough: 0.47051859214111713,
  q_best_trough_log: 0.4722389914327634, q_logIcentroid: 0.01933212489137821, r_fftIcentroid: 0.07772963525358445}
fit_report:
  converged: 1
  error_weighted: 1
  final_objective: 0.0014887535441774043
  fit_snr: 1.3136380860389478
  good_fit: 1
  initial_objective: 0.030143880035887787
  logI_weighted: 1
  q_range: [0.05, .inf]
  source_wavelength: 0.799898
noise:
  model: flat
  parameters:
    I0:
      bounds: [1.0e-12, .inf]
      constraint_expr: null
      fixed: 0
      value: 0.21441547409208328
particle:
  form: spherical
  parameters:
    I0:
      bounds: [0.0, .inf]
      constraint_expr: null
      fixed: 1
      value: 0.0
    r:
      bounds: [0.1, .inf]
      constraint_expr: null
      fixed: 0
      value: 3.5955561854751656
    sigma:
      bounds: [0.0, 2.0]
      constraint_expr: null
      fixed: 0
      value: 1.0019186706027192
  settings: {distribution: r_normal, sampling_step: 0.05, sampling_width: 3.5}
  structure: diffuse
sample_metadata: {data_file: F_184C_0214124110_0001_dz_bgsub.dat, experiment_id: RxnF_201602,
  notes: '', sample_id: RxnF_201602_1455482481, source_wavelength: 0.799898, time: 1455482481.0}

File: batch_pd_nanoparticles/dataset/RxnF_201602/F_186C_0214124131_0001.yml
condensed_particle:
  form: spherical
  parameters:
    I0:
      bounds: [0.0, .inf]
      constraint_expr: null
      fixed: 0
      value: 480.39835490989833
    r:
      bounds: [0.1, .inf]
      constraint_expr: null
      fixed: 0
      value: 9.938747090665734
    r_hard:
      bounds: [0.1, .inf]
      constraint_expr: null
      fixed: 0
      value: 24.186135129283176
    sigma:
      bounds: [0.0, 2.0]
      constraint_expr: null
      fixed: 0
      value: 0.6666666666639515
    v_fraction:
      bounds: [0.01, 0.7405]
      constraint_expr: null
      fixed: 0
      value: 0.18547829265143198
  settings: {distribution: r_normal, interaction: hard_spheres, sampling_step: 0.05,
    sampling_width: 3.5}
  structure: disordered
features: {I_fluctuation: 0.3167414902656045, Ilowq_over_Imean: 4.618369589962128,
  Imax_over_Imean: 8.99726418024892, Imax_sharpness: 1.0314129910402823, best_hump_qwidth: 0.8109617223366309,
  best_hump_qwidth_log: 0.0009237447752131192, best_trough_qwidth: 0.628467730411953,
  best_trough_qwidth_log: 0.0005442583128602602, logI_fluctuation: 1.8049988993953163,
  logI_max_over_std: 2.064660819871838, pearson_expq: -0.7088126487217747, pearson_invexpq: 0.7899071410618974,
  pearson_q: -0.750655174851522, pearson_q2: -0.6017937459117214, q_Icentroid: 0.09018813634009921,
  q_best_hump: 0.5631802016863285, q_best_hump_log: 0.5638883888860142, q_best_trough: 0.579440552246267,
  q_best_trough_log: 0.5832954864614011, q_logIcentroid: 0.023957105633689257, r_fftIcentroid: 0.07736619396048942}
fit_report:
  converged: 1
  error_weighted: 1
  final_objective: 0.0021546554729499606
  fit_snr: 1.3468372623486684
  good_fit: 1
  initial_objective: 0.0024488622762073396
  logI_weighted: 1
  q_range: [0.05, .inf]
  source_wavelength: 0.799898
noise:
  model: flat
  parameters:
    I0:
      bounds: [1.0e-12, .inf]
      constraint_expr: null
      fixed: 0
      value: 1.5617507287402077e-12
particle:
  form: spherical
  parameters:
    I0:
      bounds: [0.0, .inf]
      constraint_expr: null
      fixed: 1
      value: 0.0
    r:
      bounds: [0.1, .inf]
      constraint_expr: null
      fixed: 0
      value: 18.80371784369244
    sigma:
      bounds: [0.0, 2.0]
      constraint_expr: null
      fixed: 0
      value: 0.7965067819282111
  settings: {distribution: r_normal, sampling_step: 0.05, sampling_width: 3.5}
  structure: diffuse
sample_metadata: {data_file: F_186C_0214124131_0001_dz_bgsub.dat, experiment_id: RxnF_201602,
  notes: '', sample_id: RxnF_201602_1455482502, source_wavelength: 0.799898, time: 1455482502.0}

File: batch_pd_nanoparticles/dataset/RxnF_201602/F_186C_0214124131_0001_dz_bgsub.yml
condensed_particle:
  form: spherical
  parameters:
    I0:
      bounds: [0.0, .inf]
      constraint_expr: null
      fixed: 0
      value: 113.01584364980155
    r:
      bounds: [0.1, .inf]
      constraint_expr: null
      fixed: 0
      value: 10.468587768738628
    r_hard:
      bounds: [0.1, .inf]
      constraint_expr: null
      fixed: 0
      value: 24.12405802504812
    sigma:
      bounds: [0.0, 2.0]
      constraint_expr: null
      fixed: 0
      value: 0.6250000001365743
    v_fraction:
      bounds: [0.01, 0.7405]
      constraint_expr: null
      fixed: 0
      value: 0.18690581373942197
  settings: {distribution: r_normal, interaction: hard_spheres, sampling_step: 0.05,
    sampling_width: 3.5}
  structure: disordered
features: {I_fluctuation: 0.3167414902656045, Ilowq_over_Imean: 4.618369589962128,
  Imax_over_Imean: 8.99726418024892, Imax_sharpness: 1.0314129910402823, best_hump_qwidth: 0.8109617223366309,
  best_hump_qwidth_log: 0.0009237447752131192, best_trough_qwidth: 0.628467730411953,
  best_trough_qwidth_log: 0.0005442583128602602, logI_fluctuation: 1.8049988993953163,
  logI_max_over_std: 2.064660819871838, pearson_expq: -0.7088126487217747, pearson_invexpq: 0.7899071410618974,
  pearson_q: -0.750655174851522, pearson_q2: -0.6017937459117214, q_Icentroid: 0.09018813634009921,
  q_best_hump: 0.5631802016863285, q_best_hump_log: 0.5638883888860142, q_best_trough: 0.579440552246267,
  q_best_trough_log: 0.5832954864614011, q_logIcentroid: 0.023957105633689257, r_fftIcentroid: 0.07736619396048942}
fit_report:
  converged: 1
  error_weighted: 1
  final_objective: 0.0010593305434663798
  fit_snr: 1.3526185584851864
  good_fit: 1
  initial_objective: 0.010891641384803369
  logI_weighted: 1
  q_range: [0.05, .inf]
  source_wavelength: 0.799898
noise:
  model: flat
  parameters:
    I0:
      bounds: [1.0e-12, .inf]
      constraint_expr: null
      fixed: 0
      value: 0.15548775672187987
particle:
  form: spherical
  parameters:
    I0:
      bounds: [0.0, .inf]
      constraint_expr: null
      fixed: 1
      value: 0.0
    r:
      bounds: [0.1, .inf]
      constraint_expr: null
      fixed: 0
      value: 3.6374446325591037
    sigma:
      bounds: [0.0, 2.0]
      constraint_expr: null
      fixed: 0
      value: 1.001946319942215
  settings: {distribution: r_normal, sampling_step: 0.05, sampling_width: 3.5}
  structure: diffuse
sample_metadata: {data_file: F_186C_0214124131_0001_dz_bgsub.dat, experiment_id: RxnF_201602,
  notes: '', sample_id: RxnF_201602_1455482502, source_wavelength: 0.799898, time: 1455482502.0}

File: batch_pd_nanoparticles/dataset/RxnF_201602/F_189C_0214124156_0001_dz_bgsub.yml
condensed_particle:
  form: spherical
  parameters:
    I0:
      bounds: [0.0, .inf]
      constraint_expr: null
      fixed: 0
      value: 124.8501660263114
    r:
      bounds: [0.1, .inf]
      constraint_expr: null
      fixed: 0
      value: 11.58648068120682
    r_hard:
      bounds: [0.1, .inf]
      constraint_expr: null
      fixed: 0
      value: 24.401316805009856
    sigma:
      bounds: [0.0, 2.0]
      constraint_expr: null
      fixed: 0
      value: 0.5263157894996132
    v_fraction:
      bounds: [0.01, 0.7405]
      constraint_expr: null
      fixed: 0
      value: 0.18325668984412397
  settings: {distribution: r_normal, interaction: hard_spheres, sampling_step: 0.05,
    sampling_width: 3.5}
  structure: disordered
features: {I_fluctuation: 0.32268883122056713, Ilowq_over_Imean: 4.603387936717111,
  Imax_over_Imean: 8.729438647756727, Imax_sharpness: 1.0334945474171047, best_hump_qwidth: 0.006800410478765663,
  best_hump_qwidth_log: 0.03447678706139846, best_trough_qwidth: 0.22962286725433176,
  best_trough_qwidth_log: 0.002759371762899947, logI_fluctuation: 4.157625351627388,
  logI_max_over_std: 2.633605857109432, pearson_expq: -0.7104139683187637, pearson_invexpq: 0.7915828387465317,
  pearson_q: -0.7523097806168015, pearson_q2: -0.6032814757341809, q_Icentroid: 0.09054337844535634,
  q_best_hump: 0.09436827931229255, q_best_hump_log: 0.09479282365654104, q_best_trough: 0.5968187389455755,
  q_best_trough_log: 0.5986490557770264, q_logIcentroid: 0.08473841497688277, r_fftIcentroid: 0.07712837597812916}
fit_report:
  converged: 1
  error_weighted: 1
  final_objective: 0.0008900325420102386
  fit_snr: 1.4333566087076268
  good_fit: 1
  initial_objective: 0.013496502698464004
  logI_weighted: 1
  q_range: [0.05, .inf]
  source_wavelength: 0.799898
noise:
  model: flat
  parameters:
    I0:
      bounds: [1.0e-12, .inf]
      constraint_expr: null
      fixed: 0
      value: 0.2655467662321268
particle:
  form: spherical
  parameters:
    I0:
      bounds: [0.0, .inf]
      constraint_expr: null
      fixed: 1
      value: 0.0
    r:
      bounds: [0.1, .inf]
      constraint_expr: null
      fixed: 0
      value: 6.061839758034198
    sigma:
      bounds: [0.0, 2.0]
      constraint_expr: null
      fixed: 0
      value: 1.0038194724665888
  settings: {distribution: r_normal, sampling_step: 0.05, sampling_width: 3.5}
  structure: diffuse
sample_metadata: {data_file: F_189C_0214124156_0001_dz_bgsub.dat, experiment_id: RxnF_201602,
  notes: '', sample_id: RxnF_201602_1455482527, source_wavelength: 0.799898, time: 1455482527.0}

File: batch_pd_nanoparticles/dataset/RxnF_201602/F_191C_0214124217_0001_dz_bgsub.yml
condensed_particle:
  form: spherical
  parameters:
    I0:
      bounds: [0.0, .inf]
      constraint_expr: null
      fixed: 0
      value: 141.46266013806206
    r:
      bounds: [0.1, .inf]
      constraint_expr: null
      fixed: 0
      value: 11.782987860356021
    r_hard:
      bounds: [0.1, .inf]
      constraint_expr: null
      fixed: 0
      value: 24.6386864778901
    sigma:
      bounds: [0.0, 2.0]
      constraint_expr: null
      fixed: 0
      value: 0.5128205052525976
    v_fraction:
      bounds: [0.01, 0.7405]
      constraint_expr: null
      fixed: 0
      value: 0.18181635690305245
  settings: {distribution: r_normal, interaction: hard_spheres, sampling_step: 0.05,
    sampling_width: 3.5}
  structure: disordered
features: {I_fluctuation: 0.29467746369027403, Ilowq_over_Imean: 4.622253364008035,
  Imax_over_Imean: 8.559237885190765, Imax_sharpness: 1.0288157272322025, best_hump_qwidth: 0.006569990939063741,
  best_hump_qwidth_log: 0.03555176279594181, best_trough_qwidth: 4.5949146615028935,
  best_trough_qwidth_log: 0.01329856666462922, logI_fluctuation: 4.619820039036694,
  logI_max_over_std: 2.4798992830385513, pearson_expq: -0.7105820250125202, pearson_invexpq: 0.7918018872217925,
  pearson_q: -0.7525050198041929, pearson_q2: -0.6033895619034947, q_Icentroid: 0.08963379425633244,
  q_best_hump: 0.0937086634448358, q_best_hump_log: 0.0942890952685407, q_best_trough: 0.5571788934202235,
  q_best_trough_log: 0.5577953927597926, q_logIcentroid: 0.05799187182197777, r_fftIcentroid: 0.07720851444105238}
fit_report:
  converged: 1
  error_weighted: 1
  final_objective: 0.0008207123564768415
  fit_snr: 1.4863505772064787
  good_fit: 1
  initial_objective: 0.015145850433459297
  logI_weighted: 1
  q_range: [0.05, .inf]
  source_wavelength: 0.799898
noise:
  model: flat
  parameters:
    I0:
      bounds: [1.0e-12, .inf]
      constraint_expr: null
      fixed: 0
      value: 0.133960175514514
particle:
  form: spherical
  parameters:
    I0:
      bounds: [0.0, .inf]
      constraint_expr: null
      fixed: 1
      value: 0.0
    r:
      bounds: [0.1, .inf]
      constraint_expr: null
      fixed: 0
      value: 5.9829414332081745
    sigma:
      bounds: [0.0, 2.0]
      constraint_expr: null
      fixed: 0
      value: 1.004230886268639
  settings: {distribution: r_normal, sampling_step: 0.05, sampling_width: 3.5}
  structure: diffuse
sample_metadata: {data_file: F_191C_0214124217_0001_dz_bgsub.dat, experiment_id: RxnF_201602,
  notes: '', sample_id: RxnF_201602_1455482548, source_wavelength: 0.799898, time: 1455482548.0}

File: batch_pd_nanoparticles/dataset/RxnF_201602/F_193C_0214124234_0001_dz_bgsub.yml
condensed_particle:
  form: spherical
  parameters:
    I0:
      bounds: [0.0, .inf]
      constraint_expr: null
      fixed: 0
      value: 151.72316609936513
    r:
      bounds: [0.1, .inf]
      constraint_expr: null
      fixed: 0
      value: 11.726835431432185
    r_hard:
      bounds: [0.1, .inf]
      constraint_expr: null
      fixed: 0
      value: 24.71472376654438
    sigma:
      bounds: [0.0, 2.0]
      constraint_expr: null
      fixed: 0
      value: 0.5263157886407688
    v_fraction:
      bounds: [0.01, 0.7405]
      constraint_expr: null
      fixed: 0
      value: 0.183307345648401
  settings: {distribution: r_normal, interaction: hard_spheres, sampling_step: 0.05,
    sampling_width: 3.5}
  structure: disordered
features: {I_fluctuation: 0.29929299175852536, Ilowq_over_Imean: 4.624158179734602,
  Imax_over_Imean: 8.435473830880463, Imax_sharpness: 1.0291931497325242, best_hump_qwidth: 0.006638005902081937,
  best_hump_qwidth_log: 0.035880156197043885, best_trough_qwidth: 0.6215299754663813,
  best_trough_qwidth_log: 0.0059654354512067706, logI_fluctuation: 3.8633632709513592,
  logI_max_over_std: 2.5759051438273497, pearson_expq: -0.7105781407349242, pearson_invexpq: 0.7918639539099434,
  pearson_q: -0.7525380177810058, pearson_q2: -0.6033159946926906, q_Icentroid: 0.0897148459200833,
  q_best_hump: 0.09297152604250647, q_best_hump_log: 0.09341729247409783, q_best_trough: 0.4861199309482689,
  q_best_trough_log: 0.48549477207833336, q_logIcentroid: 0.08236154042693339, r_fftIcentroid: 0.07565459798713467}
fit_report:
  converged: 1
  error_weighted: 1
  final_objective: 0.0007947222032334913
  fit_snr: 1.556926533258719
  good_fit: 1
  initial_objective: 0.004331887806495065
  logI_weighted: 1
  q_range: [0.05, .inf]
  source_wavelength: 0.799898
noise:
  model: flat
  parameters:
    I0:
      bounds: [1.0e-12, .inf]
      constraint_expr: null
      fixed: 0
      value: 0.1977017593253313
particle:
  form: spherical
  parameters:
    I0:
      bounds: [0.0, .inf]
      constraint_expr: null
      fixed: 1
      value: 0.0
    r:
      bounds: [0.1, .inf]
      constraint_expr: null
      fixed: 0
      value: 6.00291963737892
    sigma:
      bounds: [0.0, 2.0]
      constraint_expr: null
      fixed: 0
      value: 1.0039918346430965
  settings: {distribution: r_normal, sampling_step: 0.05, sampling_width: 3.5}
  structure: diffuse
sample_metadata: {data_file: F_193C_0214124234_0001_dz_bgsub.dat, experiment_id: RxnF_201602,
  notes: '', sample_id: RxnF_201602_1455482565, source_wavelength: 0.799898, time: 1455482565.0}

File: batch_pd_nanoparticles/dataset/RxnF_201602/F_196C_0214124308_0001.yml
condensed_particle:
  form: spherical
  parameters:
    I0:
      bounds: [0.0, .inf]
      constraint_expr: null
      fixed: 0
      value: 663.3841884314307
    r:
      bounds: [0.1, .inf]
      constraint_expr: null
      fixed: 0
      value: 13.36500310802086
    r_hard:
      bounds: [0.1, .inf]
      constraint_expr: null
      fixed: 0
      value: 25.03423623752035
    sigma:
      bounds: [0.0, 2.0]
      constraint_expr: null
      fixed: 0
      value: 0.4174145564292395
    v_fraction:
      bounds: [0.01, 0.7405]
      constraint_expr: null
      fixed: 0
      value: 0.17952336489449178
  settings: {distribution: r_normal, interaction: hard_spheres, sampling_step: 0.05,
    sampling_width: 3.5}
  structure: disordered
features: {I_fluctuation: 0.2743988131945539, Ilowq_over_Imean: 4.659591652230381,
  Imax_over_Imean: 8.437120487399552, Imax_sharpness: 1.0416476284500107, best_hump_qwidth: 0.006153634862914805,
  best_hump_qwidth_log: 0.03306695844888579, best_trough_qwidth: 2.0245242299035584,
  best_trough_qwidth_log: 0.009855027707553931, logI_fluctuation: 3.476266407231922,
  logI_max_over_std: 2.590077813594523, pearson_expq: -0.7081833824083044, pearson_invexpq: 0.7897746872910144,
  pearson_q: -0.7502873142583495, pearson_q2: -0.6006445846809538, q_Icentroid: 0.08872489845966,
  q_best_hump: 0.0925496163774589, q_best_hump_log: 0.09313193181325624, q_best_trough: 0.4870027985549579,
  q_best_trough_log: 0.48058837586001446, q_logIcentroid: 0.0842985947048502, r_fftIcentroid: 0.07487454132916489}
fit_report:
  converged: 1
  error_weighted: 1
  final_objective: 0.0008617201058208006
  fit_snr: 1.6204700732307769
  good_fit: 1
  initial_objective: 0.0023195160952736707
  logI_weighted: 1
  q_range: [0.05, .inf]
  source_wavelength: 0.799898
noise:
  model: flat
  parameters:
    I0:
      bounds: [1.0e-12, .inf]
      constraint_expr: null
      fixed: 0
      value: 0.1962828592147431
sample_metadata: {data_file: F_196C_0214124308_0001_dz_bgsub.dat, experiment_id: RxnF_201602,
  notes: '', sample_id: RxnF_201602_1455482599, source_wavelength: 0.799898, time: 1455482599.0}

File: batch_pd_nanoparticles/dataset/RxnF_201602/F_196C_0214124308_0001_dz_bgsub.yml
condensed_particle:
  form: spherical
  parameters:
    I0:
      bounds: [0.0, .inf]
      constraint_expr: null
      fixed: 0
      value: 162.76501073991938
    r:
      bounds: [0.1, .inf]
      constraint_expr: null
      fixed: 0
      value: 13.365003829822026
    r_hard:
      bounds: [0.1, .inf]
      constraint_expr: null
      fixed: 0
      value: 25.034239460841743
    sigma:
      bounds: [0.0, 2.0]
      constraint_expr: null
      fixed: 0
      value: 0.41741433646843484
    v_fraction:
      bounds: [0.01, 0.7405]
      constraint_expr: null
      fixed: 0
      value: 0.1795233240267604
  settings: {distribution: r_normal, interaction: hard_spheres, sampling_step: 0.05,
    sampling_width: 3.5}
  structure: disordered
features: {I_fluctuation: 0.2743988131945539, Ilowq_over_Imean: 4.659591652230381,
  Imax_over_Imean: 8.437120487399552, Imax_sharpness: 1.0416476284500107, best_hump_qwidth: 0.006153634862914805,
  best_hump_qwidth_log: 0.03306695844888579, best_trough_qwidth: 2.0245242299035584,
  best_trough_qwidth_log: 0.009855027707553931, logI_fluctuation: 3.476266407231922,
  logI_max_over_std: 2.590077813594523, pearson_expq: -0.7081833824083044, pearson_invexpq: 0.7897746872910144,
  pearson_q: -0.7502873142583495, pearson_q2: -0.6006445846809538, q_Icentroid: 0.08872489845966,
  q_best_hump: 0.0925496163774589, q_best_hump_log: 0.09313193181325624, q_best_trough: 0.4870027985549579,
  q_best_trough_log: 0.48058837586001446, q_logIcentroid: 0.0842985947048502, r_fftIcentroid: 0.07487454132916489}
fit_report:
  converged: 1
  error_weighted: 1
  final_objective: 0.0008617201058331475
  fit_snr: 1.620469575026163
  good_fit: 1
  initial_objective: 0.002205967684571983
  logI_weighted: 1
  q_range: [0.05, .inf]
  source_wavelength: 0.799898
noise:
  model: flat
  parameters:
    I0:
      bounds: [1.0e-12, .inf]
      constraint_expr: null
      fixed: 0
      value: 0.19628255920932391
particle:
  form: spherical
  parameters:
    I0:
      bounds: [0.0, .inf]
      constraint_expr: null
      fixed: 1
      value: 0.0
    r:
      bounds: [0.1, .inf]
      constraint_expr: null
      fixed: 0
      value: 4.135727291581987
    sigma:
      bounds: [0.0, 2.0]
      constraint_expr: null
      fixed: 0
      value: 1.0045283709484503
  settings: {distribution: r_normal, sampling_step: 0.05, sampling_width: 3.5}
  structure: diffuse
sample_metadata: {data_file: F_196C_0214124308_0001_dz_bgsub.dat, experiment_id: RxnF_201602,
  notes: '', sample_id: RxnF_201602_1455482599, source_wavelength: 0.799898, time: 1455482599.0}

File: batch_pd_nanoparticles/dataset/RxnF_201602/F_199C_0214124351_0001.yml
condensed_particle:
  form: spherical
  parameters:
    I0:
      bounds: [0.0, .inf]
      constraint_expr: null
      fixed: 0
      value: 726.7229585860522
    r:
      bounds: [0.1, .inf]
      constraint_expr: null
      fixed: 0
      value: 13.35609163244335
    r_hard:
      bounds: [0.1, .inf]
      constraint_expr: null
      fixed: 0
      value: 25.264117313687734
    sigma:
      bounds: [0.0, 2.0]
      constraint_expr: null
      fixed: 0
      value: 0.4255319148919686
    v_fraction:
      bounds: [0.01, 0.7405]
      constraint_expr: null
      fixed: 0
      value: 0.1787057630101775
  settings: {distribution: r_normal, interaction: hard_spheres, sampling_step: 0.05,
    sampling_width: 3.5}
  structure: disordered
features: {I_fluctuation: 0.28257864035507363, Ilowq_over_Imean: 4.687264520356189,
  Imax_over_Imean: 8.153860407063139, Imax_sharpness: 1.0379832905243422, best_hump_qwidth: 0.006262876422507503,
  best_hump_qwidth_log: 0.03475506917460128, best_trough_qwidth: 1.1785488925624101,
  best_trough_qwidth_log: 0.00938890014981512, logI_fluctuation: 3.650626375238714,
  logI_max_over_std: 2.563709400267796, pearson_expq: -0.7078694733286854, pearson_invexpq: 0.7896129406479265,
  pearson_q: -0.7500449879948226, pearson_q2: -0.6001676896942427, q_Icentroid: 0.08828810853840063,
  q_best_hump: 0.09094994077679822, q_best_hump_log: 0.09155235267330869, q_best_trough: 0.5696619135321358,
  q_best_trough_log: 0.569304863299702, q_logIcentroid: 0.08363850392409942, r_fftIcentroid: 0.07434691175183572}
fit_report:
  converged: 1
  error_weighted: 1
  final_objective: 0.0007724651588163225
  fit_snr: 1.7429609277620146
  good_fit: 1
  initial_objective: 0.0035107749228979607
  logI_weighted: 1
  q_range: [0.05, .inf]
  source_wavelength: 0.799898
noise:
  model: flat
  parameters:
    I0:
      bounds: [1.0e-12, .inf]
      constraint_expr: null
      fixed: 0
      value: 0.1768429652934459
sample_metadata: {data_file: F_199C_0214124351_0001_dz_bgsub.dat, experiment_id: RxnF_201602,
  notes: '', sample_id: RxnF_201602_1455482643, source_wavelength: 0.799898, time: 1455482643.0}

File: batch_pd_nanoparticles/dataset/RxnF_201602/F_199C_0214124351_0001_dz_bgsub.yml
condensed_particle:
  form: spherical
  parameters:
    I0:
      bounds: [0.0, .inf]
      constraint_expr: null
      fixed: 0
      value: 179.98707942236712
    r:
      bounds: [0.1, .inf]
      constraint_expr: null
      fixed: 0
      value: 13.236931456655032
    r_hard:
      bounds: [0.1, .inf]
      constraint_expr: null
      fixed: 0
      value: 25.241390506159572
    sigma:
      bounds: [0.0, 2.0]
      constraint_expr: null
      fixed: 0
      value: 0.4347826073495238
    v_fraction:
      bounds: [0.01, 0.7405]
      constraint_expr: null
      fixed: 0
      value: 0.17938354830622552
  settings: {distribution: r_normal, interaction: hard_spheres, sampling_step: 0.05,
    sampling_width: 3.5}
  structure: disordered
features: {I_fluctuation: 0.28257864035507363, Ilowq_over_Imean: 4.687264520356189,
  Imax_over_Imean: 8.153860407063139, Imax_sharpness: 1.0379832905243422, best_hump_qwidth: 0.006262876422507503,
  best_hump_qwidth_log: 0.03475506917460128, best_trough_qwidth: 1.1785488925624101,
  best_trough_qwidth_log: 0.00938890014981512, logI_fluctuation: 3.650626375238714,
  logI_max_over_std: 2.563709400267796, pearson_expq: -0.7078694733286854, pearson_invexpq: 0.7896129406479265,
  pearson_q: -0.7500449879948226, pearson_q2: -0.6001676896942427, q_Icentroid: 0.08828810853840063,
  q_best_hump: 0.09094994077679822, q_best_hump_log: 0.09155235267330869, q_best_trough: 0.5696619135321358,
  q_best_trough_log: 0.569304863299702, q_logIcentroid: 0.08363850392409942, r_fftIcentroid: 0.07434691175183572}
fit_report:
  converged: 1
  error_weighted: 1
  final_objective: 0.0007710410432771852
  fit_snr: 1.7478929990260341
  good_fit: 1
  initial_objective: 0.0035107819338475944
  logI_weighted: 1
  q_range: [0.05, .inf]
  source_wavelength: 0.799898
noise:
  model: flat
  parameters:
    I0:
      bounds: [1.0e-12, .inf]
      constraint_expr: null
      fixed: 0
      value: 0.17472543808794716
particle:
  form: spherical
  parameters:
    I0:
      bounds: [0.0, .inf]
      constraint_expr: null
      fixed: 1
      value: 0.0
    r:
      bounds: [0.1, .inf]
      constraint_expr: null
      fixed: 0
      value: 4.324747457723365
    sigma:
      bounds: [0.0, 2.0]
      constraint_expr: null
      fixed: 0
      value: 1.0048166114756443
  settings: {distribution: r_normal, sampling_step: 0.05, sampling_width: 3.5}
  structure: diffuse
sample_metadata: {data_file: F_199C_0214124351_0001_dz_bgsub.dat, experiment_id: RxnF_201602,
  notes: '', sample_id: RxnF_201602_1455482643, source_wavelength: 0.799898, time: 1455482643.0}

File: batch_pd_nanoparticles/dataset/RxnF_201602/F_202C_0214124434_0001.yml
condensed_particle:
  form: spherical
  parameters:
    I0:
      bounds: [0.0, .inf]
      constraint_expr: null
      fixed: 0
      value: 738.8740653604433
    r:
      bounds: [0.1, .inf]
      constraint_expr: null
      fixed: 0
      value: 13.387026760970032
    r_hard:
      bounds: [0.1, .inf]
      constraint_expr: null
      fixed: 0
      value: 25.448404755695016
    sigma:
      bounds: [0.0, 2.0]
      constraint_expr: null
      fixed: 0
      value: 0.4255319148935801
    v_fraction:
      bounds: [0.01, 0.7405]
      constraint_expr: null
      fixed: 0
      value: 0.17730867878390993
  settings: {distribution: r_normal, interaction: hard_spheres, sampling_step: 0.05,
    sampling_width: 3.5}
  structure: disordered
features: {I_fluctuation: 0.28865700026825347, Ilowq_over_Imean: 4.711145304444165,
  Imax_over_Imean: 8.106980283951989, Imax_sharpness: 1.0403669800139461, best_hump_qwidth: 0.028907828870952553,
  best_hump_qwidth_log: 0.14203199205902028, best_trough_qwidth: 1.647933881423776,
  best_trough_qwidth_log: 0.006841246640387524, logI_fluctuation: 3.3615575640157167,
  logI_max_over_std: 2.546677935769635, pearson_expq: -0.7072252556191659, pearson_invexpq: 0.7890808540177604,
  pearson_q: -0.7494488787942585, pearson_q2: -0.5994115675390337, q_Icentroid: 0.08804213003233449,
  q_best_hump: 0.11494448010323793, q_best_hump_log: 0.10718651014690977, q_best_trough: 0.5707458068585644,
  q_best_trough_log: 0.5723262739491675, q_logIcentroid: 0.08168217621691977, r_fftIcentroid: 0.07360914203132649}
fit_report:
  converged: 1
  error_weighted: 1
  final_objective: 0.0007280450786305994
  fit_snr: 1.7881813642191173
  good_fit: 1
  initial_objective: 0.0015407682746449525
  logI_weighted: 1
  q_range: [0.05, .inf]
  source_wavelength: 0.799898
noise:
  model: flat
  parameters:
    I0:
      bounds: [1.0e-12, .inf]
      constraint_expr: null
      fixed: 0
      value: 0.18634417866805608
sample_metadata: {data_file: F_202C_0214124434_0001_dz_bgsub.dat, experiment_id: RxnF_201602,
  notes: '', sample_id: RxnF_201602_1455482685, source_wavelength: 0.799898, time: 1455482685.0}

File: batch_pd_nanoparticles/dataset/RxnF_201602/F_202C_0214124434_0001_dz_bgsub.yml
condensed_particle:
  form: spherical
  parameters:
    I0:
      bounds: [0.0, .inf]
      constraint_expr: null
      fixed: 0
      value: 185.88883422207056
    r:
      bounds: [0.1, .inf]
      constraint_expr: null
      fixed: 0
      value: 13.001882396967787
    r_hard:
      bounds: [0.1, .inf]
      constraint_expr: null
      fixed: 0
      value: 25.394382523973487
    sigma:
      bounds: [0.0, 2.0]
      constraint_expr: null
      fixed: 0
      value: 0.4545454545366353
    v_fraction:
      bounds: [0.01, 0.7405]
      constraint_expr: null
      fixed: 0
      value: 0.17907682582565815
  settings: {distribution: r_normal, interaction: hard_spheres, sampling_step: 0.05,
    sampling_width: 3.5}
  structure: disordered
features: {I_fluctuation: 0.28865700026825347, Ilowq_over_Imean: 4.711145304444165,
  Imax_over_Imean: 8.106980283951989, Imax_sharpness: 1.0403669800139461, best_hump_qwidth: 0.028907828870952553,
  best_hump_qwidth_log: 0.14203199205902028, best_trough_qwidth: 1.647933881423776,
  best_trough_qwidth_log: 0.006841246640387524, logI_fluctuation: 3.3615575640157167,
  logI_max_over_std: 2.546677935769635, pearson_expq: -0.7072252556191659, pearson_invexpq: 0.7890808540177604,
  pearson_q: -0.7494488787942585, pearson_q2: -0.5994115675390337, q_Icentroid: 0.08804213003233449,
  q_best_hump: 0.11494448010323793, q_best_hump_log: 0.10718651014690977, q_best_trough: 0.5707458068585644,
  q_best_trough_log: 0.5723262739491675, q_logIcentroid: 0.08168217621691977, r_fftIcentroid: 0.07360914203132649}
fit_report:
  converged: 1
  error_weighted: 1
  final_objective: 0.0007034840413878299
  fit_snr: 1.801111891748214
  good_fit: 1
  initial_objective: 0.001522557140263958
  logI_weighted: 1
  q_range: [0.05, .inf]
  source_wavelength: 0.799898
noise:
  model: flat
  parameters:
    I0:
      bounds: [1.0e-12, .inf]
      constraint_expr: null
      fixed: 0
      value: 0.1652938077916296
particle:
  form: spherical
  parameters:
    I0:
      bounds: [0.0, .inf]
      constraint_expr: null
      fixed: 1
      value: 0.0
    r:
      bounds: [0.1, .inf]
      constraint_expr: null
      fixed: 0
      value: 4.578591891484873
    sigma:
      bounds: [0.0, 2.0]
      constraint_expr: null
      fixed: 0
      value: 1.0049988097676785
  settings: {distribution: r_normal, sampling_step: 0.05, sampling_width: 3.5}
  structure: diffuse
sample_metadata: {data_file: F_202C_0214124434_0001_dz_bgsub.dat, experiment_id: RxnF_201602,
  notes: '', sample_id: RxnF_201602_1455482685, source_wavelength: 0.799898, time: 1455482685.0}

File: batch_pd_nanoparticles/dataset/RxnF_201602/F_204C_0214124457_0001_dz_bgsub.yml
condensed_particle:
  form: spherical
  parameters:
    I0:
      bounds: [0.0, .inf]
      constraint_expr: null
      fixed: 0
      value: 188.31397475174313
    r:
      bounds: [0.1, .inf]
      constraint_expr: null
      fixed: 0
      value: 12.845991011176048
    r_hard:
      bounds: [0.1, .inf]
      constraint_expr: null
      fixed: 0
      value: 25.458164471606352
    sigma:
      bounds: [0.0, 2.0]
      constraint_expr: null
      fixed: 0
      value: 0.46511627902949826
    v_fraction:
      bounds: [0.01, 0.7405]
      constraint_expr: null
      fixed: 0
      value: 0.17852340646599782
  settings: {distribution: r_normal, interaction: hard_spheres, sampling_step: 0.05,
    sampling_width: 3.5}
  structure: disordered
features: {I_fluctuation: 0.26677735833289845, Ilowq_over_Imean: 4.715750387785255,
  Imax_over_Imean: 7.978129199883585, Imax_sharpness: 1.0327897650357962, best_hump_qwidth: 0.0237498131775787,
  best_hump_qwidth_log: 0.12079444817899021, best_trough_qwidth: 3.3173039043873342,
  best_trough_qwidth_log: 0.01117402219198527, logI_fluctuation: 3.8585027073672453,
  logI_max_over_std: 2.563345842131956, pearson_expq: -0.7074432056386741, pearson_invexpq: 0.7893070946372789,
  pearson_q: -0.7496710116387899, pearson_q2: -0.5996141957493718, q_Icentroid: 0.08810093773980043,
  q_best_hump: 0.10734716336215613, q_best_hump_log: 0.10211439880274922, q_best_trough: 0.5811299314334282,
  q_best_trough_log: 0.572855026374902, q_logIcentroid: 0.08679734375661759, r_fftIcentroid: 0.07394844880290344}
fit_report:
  converged: 1
  error_weighted: 1
  final_objective: 0.0006717496885815767
  fit_snr: 1.8353149249663745
  good_fit: 1
  initial_objective: 0.0007865889859812596
  logI_weighted: 1
  q_range: [0.05, .inf]
  source_wavelength: 0.799898
noise:
  model: flat
  parameters:
    I0:
      bounds: [1.0e-12, .inf]
      constraint_expr: null
      fixed: 0
      value: 0.16964982527252814
particle:
  form: spherical
  parameters:
    I0:
      bounds: [0.0, .inf]
      constraint_expr: null
      fixed: 1
      value: 0.0
    r:
      bounds: [0.1, .inf]
      constraint_expr: null
      fixed: 0
      value: 4.40897343035557
    sigma:
      bounds: [0.0, 2.0]
      constraint_expr: null
      fixed: 0
      value: 1.0045333094770121
  settings: {distribution: r_normal, sampling_step: 0.05, sampling_width: 3.5}
  structure: diffuse
sample_metadata: {data_file: F_204C_0214124457_0001_dz_bgsub.dat, experiment_id: RxnF_201602,
  notes: '', sample_id: RxnF_201602_1455482708, source_wavelength: 0.799898, time: 1455482708.0}
