Repository: slaclab/xrsdkit_modeling

xrsdkit modeling
----------------

This repository contains datasets from projects at SLAC/SSRL,
xrsdkit models trained on these datasets,
and notebooks for (re-)training and inspecting the models.

Usage
-----

It is expected that the user has installed a Python interpreter 
(preferably version 3.5 or greater),
and that the user has installed xrsdkit for that interpreter.
Follow the installation instructions in the xrsdkit documentation, 
`here <https://xrsdkit.readthedocs.io/en/latest/>`_.

Usage is summarized in the step-by-step instructions below.
For examples and details, see the notebooks.

File: batch_pd_nanoparticles/dataset/RxnF_201602/F_205C_0214124518_0001_dz_bgsub.yml
condensed_particle:
  form: spherical
  parameters:
    I0:
      bounds: [0.0, .inf]
      constraint_expr: null
      fixed: 0
      value: 196.08841607178798
    r:
      bounds: [0.1, .inf]
      constraint_expr: null
      fixed: 0
      value: 12.770497340036451
    r_hard:
      bounds: [0.1, .inf]
      constraint_expr: null
      fixed: 0
      value: 25.4143105236784
    sigma:
      bounds: [0.0, 2.0]
      constraint_expr: null
      fixed: 0
      value: 0.4761904761842517
    v_fraction:
      bounds: [0.01, 0.7405]
      constraint_expr: null
      fixed: 0
      value: 0.17970549792346607
  settings: {distribution: r_normal, interaction: hard_spheres, sampling_step: 0.05,
    sampling_width: 3.5}
  structure: disordered
features: {I_fluctuation: 0.27100838888965767, Ilowq_over_Imean: 4.724943485101996,
  Imax_over_Imean: 8.060434904630174, Imax_sharpness: 1.0394924492659996, best_hump_qwidth: 0.026113888913357967,
  best_hump_qwidth_log: 0.12863425650088844, best_trough_qwidth: 1.1719289027256679,
  best_trough_qwidth_log: 0.011301862472946955, logI_fluctuation: 2.6611053874246795,
  logI_max_over_std: 2.605013607870345, pearson_expq: -0.7067065489569592, pearson_invexpq: 0.7886357753972864,
  pearson_q: -0.7489605553304329, pearson_q2: -0.5988209246371411, q_Icentroid: 0.08802384705092385,
  q_best_hump: 0.11096597432019545, q_best_hump_log: 0.10443497303528812, q_best_trough: 0.5729639414979104,
  q_best_trough_log: 0.5729656522277748, q_logIcentroid: 0.09498598913633614, r_fftIcentroid: 0.07312568027452769}
fit_report:
  converged: 1
  error_weighted: 1
  final_objective: 0.0006756815229326143
  fit_snr: 1.8499411855372763
  good_fit: 1
  initial_objective: 0.0015622444338971209
  logI_weighted: 1
  q_range: [0.05, .inf]
  source_wavelength: 0.799898
noise:
  model: flat
  parameters:
    I0:
      bounds: [1.0e-12, .inf]
      constraint_expr: null
      fixed: 0
      value: 0.1981814267230061
particle:
  form: spherical
  parameters:
    I0:
      bounds: [0.0, .inf]
      constraint_expr: null
      fixed: 1
      value: 0.0
    r:
      bounds: [0.1, .inf]
      constraint_expr: null
      fixed: 0
      value: 3.8512127981228477
    sigma:
      bounds: [0.0, 2.0]
      constraint_expr: null
      fixed: 0
      value: 1.0044453565361782
  settings: {distribution: r_normal, sampling_step: 0.05, sampling_width: 3.5}
  structure: diffuse
sample_metadata: {data_file: F_205C_0214124518_0001_dz_bgsub.dat, experiment_id: RxnF_201602,
  notes: '', sample_id: RxnF_201602_1455482729, source_wavelength: 0.799898, time: 1455482729.0}

File: batch_pd_nanoparticles/dataset/RxnF_201602/F_207C_0214124539_0001.yml
condensed_particle:
  form: spherical
  parameters:
    I0:
      bounds: [0.0, .inf]
      constraint_expr: null
      fixed: 0
      value: 822.9979088057501
    r:
      bounds: [0.1, .inf]
      constraint_expr: null
      fixed: 0
      value: 13.38299740299643
    r_hard:
      bounds: [0.1, .inf]
      constraint_expr: null
      fixed: 0
      value: 25.40593185370853
    sigma:
      bounds: [0.0, 2.0]
      constraint_expr: null
      fixed: 0
      value: 0.4444444444459068
    v_fraction:
      bounds: [0.01, 0.7405]
      constraint_expr: null
      fixed: 0
      value: 0.18000642330209682
  settings: {distribution: r_normal, interaction: hard_spheres, sampling_step: 0.05,
    sampling_width: 3.5}
  structure: disordered
features: {I_fluctuation: 0.268565942412698, Ilowq_over_Imean: 4.7800067991378326,
  Imax_over_Imean: 8.107349760262727, Imax_sharpness: 1.0298966437149388, best_hump_qwidth: 0.020501297915055287,
  best_hump_qwidth_log: 0.11604081577792873, best_trough_qwidth: 1.1652088141348411,
  best_trough_qwidth_log: 0.011404792234402364, logI_fluctuation: 4.689158519247575,
  logI_max_over_std: 2.3659866139200814, pearson_expq: -0.7042242942909519, pearson_invexpq: 0.7865045378488152,
  pearson_q: -0.746632558966488, pearson_q2: -0.5960058587547412, q_Icentroid: 0.08645142236620948,
  q_best_hump: 0.10245292420512081, q_best_hump_log: 0.09847421728227207, q_best_trough: 0.5109856955827798,
  q_best_trough_log: 0.5116465231706955, q_logIcentroid: 0.03085028702632115, r_fftIcentroid: 0.0731652245776465}
fit_report:
  converged: 1
  error_weighted: 1
  final_objective: 0.0009856711720002066
  fit_snr: 1.8124437306829808
  good_fit: 1
  initial_objective: 0.002018377280641811
  logI_weighted: 1
  q_range: [0.05, .inf]
  source_wavelength: 0.799898
noise:
  model: flat
  parameters:
    I0:
      bounds: [1.0e-12, .inf]
      constraint_expr: null
      fixed: 0
      value: 0.005873977502252159
sample_metadata: {data_file: F_207C_0214124539_0001_dz_bgsub.dat, experiment_id: RxnF_201602,
  notes: '', sample_id: RxnF_201602_1455482750, source_wavelength: 0.799898, time: 1455482750.0}

File: batch_pd_nanoparticles/dataset/RxnF_201602/F_207C_0214124539_0001_dz_bgsub.yml
condensed_particle:
  form: spherical
  parameters:
    I0:
      bounds: [0.0, .inf]
      constraint_expr: null
      fixed: 0
      value: 198.31801885724286
    r:
      bounds: [0.1, .inf]
      constraint_expr: null
      fixed: 0
      value: 13.93479343063086
    r_hard:
      bounds: [0.1, .inf]
      constraint_expr: null
      fixed: 0
      value: 25.5226037566213
    sigma:
      bounds: [0.0, 2.0]
      constraint_expr: null
      fixed: 0
      value: 0.4023082930948425
    v_fraction:
      bounds: [0.01, 0.7405]
      constraint_expr: null
      fixed: 0
      value: 0.17684625695524106
  settings: {distribution: r_normal, interaction: hard_spheres, sampling_step: 0.05,
    sampling_width: 3.5}
  structure: disordered
features: {I_fluctuation: 0.268565942412698, Ilowq_over_Imean: 4.7800067991378326,
  Imax_over_Imean: 8.107349760262727, Imax_sharpness: 1.0298966437149388, best_hump_qwidth: 0.020501297915055287,
  best_hump_qwidth_log: 0.11604081577792873, best_trough_qwidth: 1.1652088141348411,
  best_trough_qwidth_log: 0.011404792234402364, logI_fluctuation: 4.689158519247575,
  logI_max_over_std: 2.3659866139200814, pearson_expq: -0.7042242942909519, pearson_invexpq: 0.7865045378488152,
  pearson_q: -0.746632558966488, pearson_q2: -0.5960058587547412, q_Icentroid: 0.08645142236620948,
  q_best_hump: 0.10245292420512081, q_best_hump_log: 0.09847421728227207, q_best_trough: 0.5109856955827798,
  q_best_trough_log: 0.5116465231706955, q_logIcentroid: 0.03085028702632115, r_fftIcentroid: 0.0731652245776465}
fit_report:
  converged: 1
  error_weighted: 1
  final_objective: 0.0009601794458148944
  fit_snr: 1.7877719039761402
  good_fit: 1
  initial_objective: 0.002033182284364507
  logI_weighted: 1
  q_range: [0.05, .inf]
  source_wavelength: 0.799898
noise:
  model: flat
  parameters:
    I0:
      bounds: [1.0e-12, .inf]
      constraint_expr: null
      fixed: 0
      value: 0.012131944437518416
particle:
  form: spherical
  parameters:
    I0:
      bounds: [0.0, .inf]
      constraint_expr: null
      fixed: 1
      value: 0.0
    r:
      bounds: [0.1, .inf]
      constraint_expr: null
      fixed: 0
      value: 2.3381779420066113
    sigma:
      bounds: [0.0, 2.0]
      constraint_expr: null
      fixed: 0
      value: 1.0084486767740002
  settings: {distribution: r_normal, sampling_step: 0.05, sampling_width: 3.5}
  structure: diffuse
sample_metadata: {data_file: F_207C_0214124539_0001_dz_bgsub.dat, experiment_id: RxnF_201602,
  notes: '', sample_id: RxnF_201602_1455482750, source_wavelength: 0.799898, time: 1455482750.0}

File: batch_pd_nanoparticles/dataset/RxnF_201602/F_209C_0214124618_0001_dz_bgsub.yml
condensed_particle:
  form: spherical
  parameters:
    I0:
      bounds: [0.0, .inf]
      constraint_expr: null
      fixed: 0
      value: 197.26637838675944
    r:
      bounds: [0.1, .inf]
      constraint_expr: null
      fixed: 0
      value: 13.347232952219814
    r_hard:
      bounds: [0.1, .inf]
      constraint_expr: null
      fixed: 0
      value: 25.521917596041845
    sigma:
      bounds: [0.0, 2.0]
      constraint_expr: null
      fixed: 0
      value: 0.44444444446560116
    v_fraction:
      bounds: [0.01, 0.7405]
      constraint_expr: null
      fixed: 0
      value: 0.17900692860187453
  settings: {distribution: r_normal, interaction: hard_spheres, sampling_step: 0.05,
    sampling_width: 3.5}
  structure: disordered
features: {I_fluctuation: 0.27695153315466375, Ilowq_over_Imean: 4.771046948530182,
  Imax_over_Imean: 8.074582332665274, Imax_sharpness: 1.034533218724042, best_hump_qwidth: 0.02217042903665549,
  best_hump_qwidth_log: 0.1100338308805597, best_trough_qwidth: 0.060852336203554756,
  best_trough_qwidth_log: 0.0683596514090064, logI_fluctuation: 3.5791588452027496,
  logI_max_over_std: 2.667884194874732, pearson_expq: -0.7040411884762827, pearson_invexpq: 0.7863794911262528,
  pearson_q: -0.7464730237870293, pearson_q2: -0.5957599437650596, q_Icentroid: 0.0875196978821104,
  q_best_hump: 0.10530834800048394, q_best_hump_log: 0.10055852411756808, q_best_trough: 0.21627943350240125,
  q_best_trough_log: 0.25022322863443314, q_logIcentroid: 0.10499392312645736, r_fftIcentroid: 0.07295733331681514}
fit_report:
  converged: 1
  error_weighted: 1
  final_objective: 0.0006993874945323742
  fit_snr: 1.8164322573221678
  good_fit: 1
  initial_objective: 0.002624940852728445
  logI_weighted: 1
  q_range: [0.05, .inf]
  source_wavelength: 0.799898
noise:
  model: flat
  parameters:
    I0:
      bounds: [1.0e-12, .inf]
      constraint_expr: null
      fixed: 0
      value: 0.2788752600664929
particle:
  form: spherical
  parameters:
    I0:
      bounds: [0.0, .inf]
      constraint_expr: null
      fixed: 1
      value: 0.0
    r:
      bounds: [0.1, .inf]
      constraint_expr: null
      fixed: 0
      value: 4.645474405342906
    sigma:
      bounds: [0.0, 2.0]
      constraint_expr: null
      fixed: 0
      value: 0.9970438883596636
  settings: {distribution: r_normal, sampling_step: 0.05, sampling_width: 3.5}
  structure: diffuse
sample_metadata: {data_file: F_209C_0214124618_0001_dz_bgsub.dat, experiment_id: RxnF_201602,
  notes: '', sample_id: RxnF_201602_1455482790, source_wavelength: 0.799898, time: 1455482790.0}

File: batch_pd_nanoparticles/dataset/RxnF_201602/F_210C_0214124646_0001.yml
condensed_particle:
  form: spherical
  parameters:
    I0:
      bounds: [0.0, .inf]
      constraint_expr: null
      fixed: 0
      value: 997.3222394748889
    r:
      bounds: [0.1, .inf]
      constraint_expr: null
      fixed: 0
      value: 9.965166522013266
    r_hard:
      bounds: [0.1, .inf]
      constraint_expr: null
      fixed: 0
      value: 25.201471765139647
    sigma:
      bounds: [0.0, 2.0]
      constraint_expr: null
      fixed: 0
      value: 0.7693599723464497
    v_fraction:
      bounds: [0.01, 0.7405]
      constraint_expr: null
      fixed: 0
      value: 0.19423496860982542
  settings: {distribution: r_normal, interaction: hard_spheres, sampling_step: 0.05,
    sampling_width: 3.5}
  structure: disordered
features: {I_fluctuation: 0.2797427750973852, Ilowq_over_Imean: 4.794220334213626,
  Imax_over_Imean: 8.100372641478625, Imax_sharpness: 1.0338475137968632, best_hump_qwidth: 0.02573283892701539,
  best_hump_qwidth_log: 0.1382642181198344, best_trough_qwidth: 2.3833308434371685,
  best_trough_qwidth_log: 0.004545837095155113, logI_fluctuation: 3.958595000186893,
  logI_max_over_std: 2.477859351697297, pearson_expq: -0.7038164667407953, pearson_invexpq: 0.7861924061922974,
  pearson_q: -0.7462638834976745, pearson_q2: -0.5954972945015659, q_Icentroid: 0.08668481789012702,
  q_best_hump: 0.10872913997286934, q_best_hump_log: 0.10336202971460001, q_best_trough: 0.5508504177610359,
  q_best_trough_log: 0.553258595160046, q_logIcentroid: 0.065659226838459, r_fftIcentroid: 0.07269278440579104}
fit_report:
  converged: 1
  error_weighted: 1
  final_objective: 0.0010754693091921059
  fit_snr: 1.9426987091095431
  good_fit: 1
  initial_objective: 0.002343910340469253
  logI_weighted: 1
  q_range: [0.05, .inf]
  source_wavelength: 0.799898
noise:
  model: flat
  parameters:
    I0:
      bounds: [1.0e-12, .inf]
      constraint_expr: null
      fixed: 0
      value: 0.04594377023352736
sample_metadata: {data_file: F_210C_0214124646_0001_dz_bgsub.dat, experiment_id: RxnF_201602,
  notes: '', sample_id: RxnF_201602_1455482818, source_wavelength: 0.799898, time: 1455482818.0}

File: batch_pd_nanoparticles/dataset/RxnF_201602/F_210C_0214124646_0001_dz_bgsub.yml
condensed_particle:
  form: spherical
  parameters:
    I0:
      bounds: [0.0, .inf]
      constraint_expr: null
      fixed: 0
      value: 204.44088136751446
    r:
      bounds: [0.1, .inf]
      constraint_expr: null
      fixed: 0
      value: 13.616971970208246
    r_hard:
      bounds: [0.1, .inf]
      constraint_expr: null
      fixed: 0
      value: 25.58744282576982
    sigma:
      bounds: [0.0, 2.0]
      constraint_expr: null
      fixed: 0
      value: 0.4255319148889688
    v_fraction:
      bounds: [0.01, 0.7405]
      constraint_expr: null
      fixed: 0
      value: 0.17726480495705946
  settings: {distribution: r_normal, interaction: hard_spheres, sampling_step: 0.05,
    sampling_width: 3.5}
  structure: disordered
features: {I_fluctuation: 0.2797427750973852, Ilowq_over_Imean: 4.794220334213626,
  Imax_over_Imean: 8.100372641478625, Imax_sharpness: 1.0338475137968632, best_hump_qwidth: 0.02573283892701539,
  best_hump_qwidth_log: 0.1382642181198344, best_trough_qwidth: 2.3833308434371685,
  best_trough_qwidth_log: 0.004545837095155113, logI_fluctuation: 3.958595000186893,
  logI_max_over_std: 2.477859351697297, pearson_expq: -0.7038164667407953, pearson_invexpq: 0.7861924061922974,
  pearson_q: -0.7462638834976745, pearson_q2: -0.5954972945015659, q_Icentroid: 0.08668481789012702,
  q_best_hump: 0.10872913997286934, q_best_hump_log: 0.10336202971460001, q_best_trough: 0.5508504177610359,
  q_best_trough_log: 0.553258595160046, q_logIcentroid: 0.065659226838459, r_fftIcentroid: 0.07269278440579104}
fit_report:
  converged: 1
  error_weighted: 1
  final_objective: 0.0007697122873951617
  fit_snr: 1.820630604013212
  good_fit: 1
  initial_objective: 0.0022746154121324894
  logI_weighted: 1
  q_range: [0.05, .inf]
  source_wavelength: 0.799898
noise:
  model: flat
  parameters:
    I0:
      bounds: [1.0e-12, .inf]
      constraint_expr: null
      fixed: 0
      value: 0.09080675291155427
particle:
  form: spherical
  parameters:
    I0:
      bounds: [0.0, .inf]
      constraint_expr: null
      fixed: 1
      value: 0.0
    r:
      bounds: [0.1, .inf]
      constraint_expr: null
      fixed: 0
      value: 5.010875099369389
    sigma:
      bounds: [0.0, 2.0]
      constraint_expr: null
      fixed: 0
      value: 0.9957385584562346
  settings: {distribution: r_normal, sampling_step: 0.05, sampling_width: 3.5}
  structure: diffuse
sample_metadata: {data_file: F_210C_0214124646_0001_dz_bgsub.dat, experiment_id: RxnF_201602,
  notes: '', sample_id: RxnF_201602_1455482818, source_wavelength: 0.799898, time: 1455482818.0}

File: batch_pd_nanoparticles/dataset/RxnF_201602/F_211C_0214124711_0001_dz_bgsub.yml
condensed_particle:
  form: spherical
  parameters:
    I0:
      bounds: [0.0, .inf]
      constraint_expr: null
      fixed: 0
      value: 204.87006472359786
    r:
      bounds: [0.1, .inf]
      constraint_expr: null
      fixed: 0
      value: 13.09931982992766
    r_hard:
      bounds: [0.1, .inf]
      constraint_expr: null
      fixed: 0
      value: 25.53996805660795
    sigma:
      bounds: [0.0, 2.0]
      constraint_expr: null
      fixed: 0
      value: 0.4651162790587373
    v_fraction:
      bounds: [0.01, 0.7405]
      constraint_expr: null
      fixed: 0
      value: 0.17927293542293757
  settings: {distribution: r_normal, interaction: hard_spheres, sampling_step: 0.05,
    sampling_width: 3.5}
  structure: disordered
features: {I_fluctuation: 0.2601715315365721, Ilowq_over_Imean: 4.799858977746008,
  Imax_over_Imean: 8.017094375684035, Imax_sharpness: 1.0282997372293161, best_hump_qwidth: 0.025063017277469783,
  best_hump_qwidth_log: 0.13714409084121856, best_trough_qwidth: 1.4213613112086874,
  best_trough_qwidth_log: 0.006043872911841718, logI_fluctuation: 3.1969000351160046,
  logI_max_over_std: 2.4132168832469074, pearson_expq: -0.7036283832455928, pearson_invexpq: 0.7859909480021715,
  pearson_q: -0.7460679753423529, pearson_q2: -0.595328005270451, q_Icentroid: 0.08658296504628828,
  q_best_hump: 0.1068894255549108, q_best_hump_log: 0.10160662907891815, q_best_trough: 0.5217556817352572,
  q_best_trough_log: 0.5205465981823595, q_logIcentroid: 0.05311338975623084, r_fftIcentroid: 0.07216052883870501}
fit_report:
  converged: 1
  error_weighted: 1
  final_objective: 0.0007175568173940094
  fit_snr: 1.8537514776757438
  good_fit: 1
  initial_objective: 0.0009192253679752811
  logI_weighted: 1
  q_range: [0.05, .inf]
  source_wavelength: 0.799898
noise:
  model: flat
  parameters:
    I0:
      bounds: [1.0e-12, .inf]
      constraint_expr: null
      fixed: 0
      value: 0.05654488364426269
particle:
  form: spherical
  parameters:
    I0:
      bounds: [0.0, .inf]
      constraint_expr: null
      fixed: 1
      value: 0.0
    r:
      bounds: [0.1, .inf]
      constraint_expr: null
      fixed: 0
      value: 4.849185443813653
    sigma:
      bounds: [0.0, 2.0]
      constraint_expr: null
      fixed: 0
      value: 0.9963813151121859
  settings: {distribution: r_normal, sampling_step: 0.05, sampling_width: 3.5}
  structure: diffuse
sample_metadata: {data_file: F_211C_0214124711_0001_dz_bgsub.dat, experiment_id: RxnF_201602,
  notes: '', sample_id: RxnF_201602_1455482842, source_wavelength: 0.799898, time: 1455482842.0}

File: batch_pd_nanoparticles/dataset/RxnF_201602/F_215C_0214124808_0001.yml
condensed_particle:
  form: spherical
  parameters:
    I0:
      bounds: [0.0, .inf]
      constraint_expr: null
      fixed: 0
      value: 933.1662161157926
    r:
      bounds: [0.1, .inf]
      constraint_expr: null
      fixed: 0
      value: 10.661897807558798
    r_hard:
      bounds: [0.1, .inf]
      constraint_expr: null
      fixed: 0
      value: 25.436880165172248
    sigma:
      bounds: [0.0, 2.0]
      constraint_expr: null
      fixed: 0
      value: 0.6896551723918676
    v_fraction:
      bounds: [0.01, 0.7405]
      constraint_expr: null
      fixed: 0
      value: 0.19020664526439773
  settings: {distribution: r_normal, interaction: hard_spheres, sampling_step: 0.05,
    sampling_width: 3.5}
  structure: disordered
features: {I_fluctuation: 0.27818115209245375, Ilowq_over_Imean: 4.81531631739788,
  Imax_over_Imean: 8.078778939331913, Imax_sharpness: 1.0351770765151682, best_hump_qwidth: 0.025041263471436544,
  best_hump_qwidth_log: 0.12016299962774561, best_trough_qwidth: 0.09029252853055464,
  best_trough_qwidth_log: 0.11270172526157012, logI_fluctuation: 2.9462234682822706,
  logI_max_over_std: 2.7442224198348453, pearson_expq: -0.7019618729914735, pearson_invexpq: 0.7846288758689518,
  pearson_q: -0.744537539349855, pearson_q2: -0.5933614190560303, q_Icentroid: 0.08725504800577918,
  q_best_hump: 0.10674729932330468, q_best_hump_log: 0.10130761384288542, q_best_trough: 0.2262641463194517,
  q_best_trough_log: 0.2909870205887297, q_logIcentroid: 0.11805724231331031, r_fftIcentroid: 0.07239209026135018}
fit_report:
  converged: 1
  error_weighted: 1
  final_objective: 0.0009920696497781264
  fit_snr: 1.9242654958452396
  good_fit: 1
  initial_objective: 0.0030639230549455968
  logI_weighted: 1
  q_range: [0.05, .inf]
  source_wavelength: 0.799898
noise:
  model: flat
  parameters:
    I0:
      bounds: [1.0e-12, .inf]
      constraint_expr: null
      fixed: 0
      value: 0.33668600049004127
sample_metadata: {data_file: F_215C_0214124808_0001_dz_bgsub.dat, experiment_id: RxnF_201602,
  notes: '', sample_id: RxnF_201602_1455482899, source_wavelength: 0.799898, time: 1455482899.0}

File: batch_pd_nanoparticles/dataset/RxnF_201602/F_215C_0214124808_0001_dz_bgsub.yml
condensed_particle:
  form: spherical
  parameters:
    I0:
      bounds: [0.0, .inf]
      constraint_expr: null
      fixed: 0
      value: 207.57576395267657
    r:
      bounds: [0.1, .inf]
      constraint_expr: null
      fixed: 0
      value: 12.450146007455686
    r_hard:
      bounds: [0.1, .inf]
      constraint_expr: null
      fixed: 0
      value: 25.44964380863189
    sigma:
      bounds: [0.0, 2.0]
      constraint_expr: null
      fixed: 0
      value: 0.5263157894749542
    v_fraction:
      bounds: [0.01, 0.7405]
      constraint_expr: null
      fixed: 0
      value: 0.1829592532252187
  settings: {distribution: r_normal, interaction: hard_spheres, sampling_step: 0.05,
    sampling_width: 3.5}
  structure: disordered
features: {I_fluctuation: 0.27818115209245375, Ilowq_over_Imean: 4.81531631739788,
  Imax_over_Imean: 8.078778939331913, Imax_sharpness: 1.0351770765151682, best_hump_qwidth: 0.025041263471436544,
  best_hump_qwidth_log: 0.12016299962774561, best_trough_qwidth: 0.09029252853055464,
  best_trough_qwidth_log: 0.11270172526157012, logI_fluctuation: 2.9462234682822706,
  logI_max_over_std: 2.7442224198348453, pearson_expq: -0.7019618729914735, pearson_invexpq: 0.7846288758689518,
  pearson_q: -0.744537539349855, pearson_q2: -0.5933614190560303, q_Icentroid: 0.08725504800577918,
  q_best_hump: 0.10674729932330468, q_best_hump_log: 0.10130761384288542, q_best_trough: 0.2262641463194517,
  q_best_trough_log: 0.2909870205887297, q_logIcentroid: 0.11805724231331031, r_fftIcentroid: 0.07239209026135018}
fit_report:
  converged: 1
  error_weighted: 1
  final_objective: 0.0007342298792914425
  fit_snr: 1.897009705424148
  good_fit: 1
  initial_objective: 0.002883122433695685
  logI_weighted: 1
  q_range: [0.05, .inf]
  source_wavelength: 0.799898
noise:
  model: flat
  parameters:
    I0:
      bounds: [1.0e-12, .inf]
      constraint_expr: null
      fixed: 0
      value: 0.35248836621358326
particle:
  form: spherical
  parameters:
    I0:
      bounds: [0.0, .inf]
      constraint_expr: null
      fixed: 1
      value: 0.0
    r:
      bounds: [0.1, .inf]
      constraint_expr: null
      fixed: 0
      value: 5.419393706161851
    sigma:
      bounds: [0.0, 2.0]
      constraint_expr: null
      fixed: 0
      value: 1.0036428846670644
  settings: {distribution: r_normal, sampling_step: 0.05, sampling_width: 3.5}
  structure: diffuse
sample_metadata: {data_file: F_215C_0214124808_0001_dz_bgsub.dat, experiment_id: RxnF_201602,
  notes: '', sample_id: RxnF_201602_1455482899, source_wavelength: 0.799898, time: 1455482899.0}

File: batch_pd_nanoparticles/dataset/RxnF_201602/F_225C_0214125011_0001.yml
condensed_particle:
  form: spherical
  parameters:
    I0:
      bounds: [0.0, .inf]
      constraint_expr: null
      fixed: 0
      value: 845.0422624890933
    r:
      bounds: [0.1, .inf]
      constraint_expr: null
      fixed: 0
      value: 13.723706599300108
    r_hard:
      bounds: [0.1, .inf]
      constraint_expr: null
      fixed: 0
      value: 25.782287073228346
    sigma:
      bounds: [0.0, 2.0]
      constraint_expr: null
      fixed: 0
      value: 0.43478260869572183
    v_fraction:
      bounds: [0.01, 0.7405]
      constraint_expr: null
      fixed: 0
      value: 0.1760801987875987
  settings: {distribution: r_normal, interaction: hard_spheres, sampling_step: 0.05,
    sampling_width: 3.5}
  structure: disordered
features: {I_fluctuation: 0.27250832640189804, Ilowq_over_Imean: 4.885489097600967,
  Imax_over_Imean: 8.132320504998209, Imax_sharpness: 1.0331836806145196, best_hump_qwidth: 0.029516733287248416,
  best_hump_qwidth_log: 0.14977547459686583, best_trough_qwidth: 11.371829188108874,
  best_trough_qwidth_log: 0.07416210002492042, logI_fluctuation: 3.912281503075883,
  logI_max_over_std: 2.551759347263403, pearson_expq: -0.6995930385941043, pearson_invexpq: 0.7825691730900743,
  pearson_q: -0.7422975296978184, pearson_q2: -0.5906982519813267, q_Icentroid: 0.08570030968776277,
  q_best_hump: 0.11145371086145647, q_best_hump_log: 0.1043548117404468, q_best_trough: 0.5289996813310861,
  q_best_trough_log: 0.5431241206585223, q_logIcentroid: 0.07831966348677145, r_fftIcentroid: 0.07157471138377958}
fit_report:
  converged: 1
  error_weighted: 1
  final_objective: 0.0009476039348518257
  fit_snr: 1.8689674524019249
  good_fit: 1
  initial_objective: 0.0030037353652590916
  logI_weighted: 1
  q_range: [0.05, .inf]
  source_wavelength: 0.799898
noise:
  model: flat
  parameters:
    I0:
      bounds: [1.0e-12, .inf]
      constraint_expr: null
      fixed: 0
      value: 0.1348808777506968
sample_metadata: {data_file: F_225C_0214125011_0001_dz_bgsub.dat, experiment_id: RxnF_201602,
  notes: '', sample_id: RxnF_201602_1455483023, source_wavelength: 0.799898, time: 1455483023.0}

File: batch_pd_nanoparticles/dataset/RxnF_201602/F_235C_0214125100_0001.yml
condensed_particle:
  form: spherical
  parameters:
    I0:
      bounds: [0.0, .inf]
      constraint_expr: null
      fixed: 0
      value: 836.9016748880946
    r:
      bounds: [0.1, .inf]
      constraint_expr: null
      fixed: 0
      value: 13.835647491947455
    r_hard:
      bounds: [0.1, .inf]
      constraint_expr: null
      fixed: 0
      value: 25.782322580174288
    sigma:
      bounds: [0.0, 2.0]
      constraint_expr: null
      fixed: 0
      value: 0.4343437140929215
    v_fraction:
      bounds: [0.01, 0.7405]
      constraint_expr: null
      fixed: 0
      value: 0.17748484074341406
  settings: {distribution: r_normal, interaction: hard_spheres, sampling_step: 0.05,
    sampling_width: 3.5}
  structure: disordered
features: {I_fluctuation: 0.31030969178099516, Ilowq_over_Imean: 4.913284194124675,
  Imax_over_Imean: 8.159424329369028, Imax_sharpness: 1.0344320142078371, best_hump_qwidth: 0.03939685872442342,
  best_hump_qwidth_log: 0.20371454986603954, best_trough_qwidth: 7.723677049537358,
  best_trough_qwidth_log: 2.2690868148437855, logI_fluctuation: 5.018819924784363,
  logI_max_over_std: 2.4222608934251753, pearson_expq: -0.6985244572785211, pearson_invexpq: 0.7815950685408504,
  pearson_q: -0.7412634829938636, pearson_q2: -0.5895450753539216, q_Icentroid: 0.08517114567480852,
  q_best_hump: 0.12247811885226967, q_best_hump_log: 0.11201655734600907, q_best_trough: 0.5267206192274445,
  q_best_trough_log: 2.4906155144097366, q_logIcentroid: 0.04771423486877234, r_fftIcentroid: 0.07126667391795419}
fit_report:
  converged: 1
  error_weighted: 1
  final_objective: 0.0007041305240525022
  fit_snr: 1.8720603959184428
  good_fit: 1
  initial_objective: 0.0010480477295806401
  logI_weighted: 1
  q_range: [0.05, .inf]
  source_wavelength: 0.799898
noise:
  model: flat
  parameters:
    I0:
      bounds: [1.0e-12, .inf]
      constraint_expr: null
      fixed: 0
      value: 0.06664472306771285
sample_metadata: {data_file: F_235C_0214125100_0001_dz_bgsub.dat, experiment_id: RxnF_201602,
  notes: '', sample_id: RxnF_201602_1455483071, source_wavelength: 0.799898, time: 1455483071.0}

File: batch_pd_nanoparticles/dataset/RxnF_201602/F_235C_0214125100_0001_dz_bgsub.yml
condensed_particle:
  form: spherical
  parameters:
    I0:
      bounds: [0.0, .inf]
      constraint_expr: null
      fixed: 0
      value: 213.19947574160776
    r:
      bounds: [0.1, .inf]
      constraint_expr: null
      fixed: 0
      value: 12.843625125177283
    r_hard:
      bounds: [0.1, .inf]
      constraint_expr: null
      fixed: 0
      value: 25.62221639687876
    sigma:
      bounds: [0.0, 2.0]
      constraint_expr: null
      fixed: 0
      value: 0.5128205128244668
    v_fraction:
      bounds: [0.01, 0.7405]
      constraint_expr: null
      fixed: 0
      value: 0.18290145192363827
  settings: {distribution: r_normal, interaction: hard_spheres, sampling_step: 0.05,
    sampling_width: 3.5}
  structure: disordered
features: {I_fluctuation: 0.31030969178099516, Ilowq_over_Imean: 4.913284194124675,
  Imax_over_Imean: 8.159424329369028, Imax_sharpness: 1.0344320142078371, best_hump_qwidth: 0.03939685872442342,
  best_hump_qwidth_log: 0.20371454986603954, best_trough_qwidth: 7.723677049537358,
  best_trough_qwidth_log: 2.2690868148437855, logI_fluctuation: 5.018819924784363,
  logI_max_over_std: 2.4222608934251753, pearson_expq: -0.6985244572785211, pearson_invexpq: 0.7815950685408504,
  pearson_q: -0.7412634829938636, pearson_q2: -0.5895450753539216, q_Icentroid: 0.08517114567480852,
  q_best_hump: 0.12247811885226967, q_best_hump_log: 0.11201655734600907, q_best_trough: 0.5267206192274445,
  q_best_trough_log: 2.4906155144097366, q_logIcentroid: 0.04771423486877234, r_fftIcentroid: 0.07126667391795419}
fit_report:
  converged: 1
  error_weighted: 1
  final_objective: 0.000755524922263808
  fit_snr: 1.9145423360929865
  good_fit: 1
  initial_objective: 0.0011035498779834864
  logI_weighted: 1
  q_range: [0.05, .inf]
  source_wavelength: 0.799898
noise:
  model: flat
  parameters:
    I0:
      bounds: [1.0e-12, .inf]
      constraint_expr: null
      fixed: 0
      value: 0.053275452524845
particle:
  form: spherical
  parameters:
    I0:
      bounds: [0.0, .inf]
      constraint_expr: null
      fixed: 1
      value: 0.0
    r:
      bounds: [0.1, .inf]
      constraint_expr: null
      fixed: 0
      value: 4.004473233712829
    sigma:
      bounds: [0.0, 2.0]
      constraint_expr: null
      fixed: 0
      value: 1.0063391708325555
  settings: {distribution: r_normal, sampling_step: 0.05, sampling_width: 3.5}
  structure: diffuse
sample_metadata: {data_file: F_235C_0214125100_0001_dz_bgsub.dat, experiment_id: RxnF_201602,
  notes: '', sample_id: RxnF_201602_1455483071, source_wavelength: 0.799898, time: 1455483071.0}

File: batch_pd_nanoparticles/dataset/RxnF_201602/F_240C_0214125116_0001.yml
condensed_particle:
  form: spherical
  parameters:
    I0:
      bounds: [0.0, .inf]
      constraint_expr: null
      fixed: 0
      value: 867.8171705455376
    r:
      bounds: [0.1, .inf]
      constraint_expr: null
      fixed: 0
      value: 13.680672940355462
    r_hard:
      bounds: [0.1, .inf]
      constraint_expr: null
      fixed: 0
      value: 25.705360382008784
    sigma:
      bounds: [0.0, 2.0]
      constraint_expr: null
      fixed: 0
      value: 0.45454545454564343
    v_fraction:
      bounds: [0.01, 0.7405]
      constraint_expr: null
      fixed: 0
      value: 0.17921811613773683
  settings: {distribution: r_normal, interaction: hard_spheres, sampling_step: 0.05,
    sampling_width: 3.5}
  structure: disordered
features: {I_fluctuation: 0.285067535229031, Ilowq_over_Imean: 4.923844362919156,
  Imax_over_Imean: 8.047331634649698, Imax_sharpness: 1.0333099364697962, best_hump_qwidth: 0.024253775488761283,
  best_hump_qwidth_log: 0.12756968034502333, best_trough_qwidth: 0.07049210400250079,
  best_trough_qwidth_log: 0.1367309902494053, logI_fluctuation: 3.82357655779563,
  logI_max_over_std: 2.5996090786206936, pearson_expq: -0.6979364016440534, pearson_invexpq: 0.7811558490325945,
  pearson_q: -0.740743996207785, pearson_q2: -0.5888053190592321, q_Icentroid: 0.08549790262226631,
  q_best_hump: 0.10239732757191239, q_best_hump_log: 0.0982681025909532, q_best_trough: 0.21740697670787185,
  q_best_trough_log: 0.31085289266183375, q_logIcentroid: 0.0887564997478503, r_fftIcentroid: 0.07199257618863222}
fit_report:
  converged: 1
  error_weighted: 1
  final_objective: 0.0008249919652390729
  fit_snr: 1.9551742627773239
  good_fit: 1
  initial_objective: 0.0013729843089747616
  logI_weighted: 1
  q_range: [0.05, .inf]
  source_wavelength: 0.799898
noise:
  model: flat
  parameters:
    I0:
      bounds: [1.0e-12, .inf]
      constraint_expr: null
      fixed: 0
      value: 0.21909294612779073
sample_metadata: {data_file: F_240C_0214125116_0001_dz_bgsub.dat, experiment_id: RxnF_201602,
  notes: '', sample_id: RxnF_201602_1455483087, source_wavelength: 0.799898, time: 1455483087.0}

File: batch_pd_nanoparticles/dataset/RxnF_201602/F_240C_0214125116_0001_dz_bgsub.yml
condensed_particle:
  form: spherical
  parameters:
    I0:
      bounds: [0.0, .inf]
      constraint_expr: null
      fixed: 0
      value: 216.17154352674146
    r:
      bounds: [0.1, .inf]
      constraint_expr: null
      fixed: 0
      value: 13.106510259999427
    r_hard:
      bounds: [0.1, .inf]
      constraint_expr: null
      fixed: 0
      value: 25.617786056187075
    sigma:
      bounds: [0.0, 2.0]
      constraint_expr: null
      fixed: 0
      value: 0.5000000000133926
    v_fraction:
      bounds: [0.01, 0.7405]
      constraint_expr: null
      fixed: 0
      value: 0.18252005461398302
  settings: {distribution: r_normal, interaction: hard_spheres, sampling_step: 0.05,
    sampling_width: 3.5}
  structure: disordered
features: {I_fluctuation: 0.285067535229031, Ilowq_over_Imean: 4.923844362919156,
  Imax_over_Imean: 8.047331634649698, Imax_sharpness: 1.0333099364697962, best_hump_qwidth: 0.024253775488761283,
  best_hump_qwidth_log: 0.12756968034502333, best_trough_qwidth: 0.07049210400250079,
  best_trough_qwidth_log: 0.1367309902494053, logI_fluctuation: 3.82357655779563,
  logI_max_over_std: 2.5996090786206936, pearson_expq: -0.6979364016440534, pearson_invexpq: 0.7811558490325945,
  pearson_q: -0.740743996207785, pearson_q2: -0.5888053190592321, q_Icentroid: 0.08549790262226631,
  q_best_hump: 0.10239732757191239, q_best_hump_log: 0.0982681025909532, q_best_trough: 0.21740697670787185,
  q_best_trough_log: 0.31085289266183375, q_logIcentroid: 0.0887564997478503, r_fftIcentroid: 0.07199257618863222}
fit_report:
  converged: 1
  error_weighted: 1
  final_objective: 0.000875880490293291
  fit_snr: 1.9822001614548255
  good_fit: 1
  initial_objective: 0.0014647623437874645
  logI_weighted: 1
  q_range: [0.05, .inf]
  source_wavelength: 0.799898
noise:
  model: flat
  parameters:
    I0:
      bounds: [1.0e-12, .inf]
      constraint_expr: null
      fixed: 0
      value: 0.21026960883902868
particle:
  form: spherical
  parameters:
    I0:
      bounds: [0.0, .inf]
      constraint_expr: null
      fixed: 1
      value: 0.0
    r:
      bounds: [0.1, .inf]
      constraint_expr: null
      fixed: 0
      value: 3.004648676850948
    sigma:
      bounds: [0.0, 2.0]
      constraint_expr: null
      fixed: 0
      value: 1.001583400454813
  settings: {distribution: r_normal, sampling_step: 0.05, sampling_width: 3.5}
  structure: diffuse
sample_metadata: {data_file: F_240C_0214125116_0001_dz_bgsub.dat, experiment_id: RxnF_201602,
  notes: '', sample_id: RxnF_201602_1455483087, source_wavelength: 0.799898, time: 1455483087.0}

File: batch_pd_nanoparticles/dataset/RxnF_201602/F_245C_0214125131_0001.yml
condensed_particle:
  form: spherical
  parameters:
    I0:
      bounds: [0.0, .inf]
      constraint_expr: null
      fixed: 0
      value: 852.7427417050535
    r:
      bounds: [0.1, .inf]
      constraint_expr: null
      fixed: 0
      value: 14.14588092734082
    r_hard:
      bounds: [0.1, .inf]
      constraint_expr: null
      fixed: 0
      value: 25.76031076010632
    sigma:
      bounds: [0.0, 2.0]
      constraint_expr: null
      fixed: 0
      value: 0.4255319148951021
    v_fraction:
      bounds: [0.01, 0.7405]
      constraint_expr: null
      fixed: 0
      value: 0.17726710340846502
  settings: {distribution: r_normal, interaction: hard_spheres, sampling_step: 0.05,
    sampling_width: 3.5}
  structure: disordered
features: {I_fluctuation: 0.28164873324509865, Ilowq_over_Imean: 4.957568576428781,
  Imax_over_Imean: 8.14062085805731, Imax_sharpness: 1.0297104260481398, best_hump_qwidth: 0.02758294522256735,
  best_hump_qwidth_log: 0.15003241908878492, best_trough_qwidth: 0.06655801661814147,
  best_trough_qwidth_log: 0.09128167132286186, logI_fluctuation: 4.5116185195864205,
  logI_max_over_std: 2.4696304877496704, pearson_expq: -0.6965212740940981, pearson_invexpq: 0.7798793381299962,
  pearson_q: -0.7393862459502181, pearson_q2: -0.5872679155522131, q_Icentroid: 0.08465177666785978,
  q_best_hump: 0.10471257735572492, q_best_hump_log: 0.09975572669268559, q_best_trough: 0.21544893442576002,
  q_best_trough_log: 0.26682398196352036, q_logIcentroid: 0.05332708124535794, r_fftIcentroid: 0.07103209627392498}
fit_report:
  converged: 1
  error_weighted: 1
  final_objective: 0.0009933750981486534
  fit_snr: 1.9148233085051298
  good_fit: 1
  initial_objective: 0.0014011559072712731
  logI_weighted: 1
  q_range: [0.05, .inf]
  source_wavelength: 0.799898
noise:
  model: flat
  parameters:
    I0:
      bounds: [1.0e-12, .inf]
      constraint_expr: null
      fixed: 0
      value: 0.10425529911485298
sample_metadata: {data_file: F_245C_0214125131_0001_dz_bgsub.dat, experiment_id: RxnF_201602,
  notes: '', sample_id: RxnF_201602_1455483102, source_wavelength: 0.799898, time: 1455483102.0}

File: batch_pd_nanoparticles/dataset/RxnF_201602/F_250C_0214125155_0001.yml
condensed_particle:
  form: spherical
  parameters:
    I0:
      bounds: [0.0, .inf]
      constraint_expr: null
      fixed: 0
      value: 1545.6570885590477
    r:
      bounds: [0.1, .inf]
      constraint_expr: null
      fixed: 0
      value: 12.970249120187734
    r_hard:
      bounds: [0.1, .inf]
      constraint_expr: null
      fixed: 0
      value: 25.857036368164007
    sigma:
      bounds: [0.0, 2.0]
      constraint_expr: null
      fixed: 0
      value: 0.5046492374098868
    v_fraction:
      bounds: [0.01, 0.7405]
      constraint_expr: null
      fixed: 0
      value: 0.17938129975650233
  settings: {distribution: r_normal, interaction: hard_spheres, sampling_step: 0.05,
    sampling_width: 3.5}
  structure: disordered
features: {I_fluctuation: 0.25625333696896496, Ilowq_over_Imean: 4.976833538067492,
  Imax_over_Imean: 8.24086843660041, Imax_sharpness: 1.0328017870119126, best_hump_qwidth: 0.035572839286168646,
  best_hump_qwidth_log: 0.1818710571326686, best_trough_qwidth: 0.06016838392475262,
  best_trough_qwidth_log: 0.10237463933386502, logI_fluctuation: 3.644654086055647,
  logI_max_over_std: 2.718818976510129, pearson_expq: -0.6959022380007074, pearson_invexpq: 0.779291390595749,
  pearson_q: -0.7387668192566358, pearson_q2: -0.5866192928263736, q_Icentroid: 0.08478239235566351,
  q_best_hump: 0.11612521591704403, q_best_hump_log: 0.10734494401982916, q_best_trough: 0.21218774874383314,
  q_best_trough_log: 0.27446041621242423, q_logIcentroid: 0.12490368512239995, r_fftIcentroid: 0.07105883155112276}
fit_report:
  converged: 1
  error_weighted: 1
  final_objective: 0.0005717678989416946
  fit_snr: 1.8788904056107787
  good_fit: 1
  initial_objective: 0.32450094243032845
  logI_weighted: 1
  q_range: [0.05, .inf]
  source_wavelength: 0.799898
noise:
  model: flat
  parameters:
    I0:
      bounds: [1.0e-12, .inf]
      constraint_expr: null
      fixed: 0
      value: 0.17658149739290507
sample_metadata: {data_file: F_250C_0214125155_0001_dz_bgsub.dat, experiment_id: RxnF_201602,
  notes: '', sample_id: RxnF_201602_1455483132, source_wavelength: 0.799898, time: 1455483132.0}
