Repository: slaclab/xrsdkit_modeling

xrsdkit modeling
----------------

This repository contains datasets from projects at SLAC/SSRL,
xrsdkit models trained on these datasets,
and notebooks for (re-)training and inspecting the models.

Usage
-----

It is expected that the user has installed a Python interpreter 
(preferably version 3.5 or greater),
and that the user has installed xrsdkit for that interpreter.
Follow the installation instructions in the xrsdkit documentation, 
`here <https://xrsdkit.readthedocs.io/en/latest/>`_.

Usage is summarized in the step-by-step instructions below.
For examples and details, see the notebooks.

File: batch_pd_nanoparticles/dataset/RxnF_201602/F_250C_0214125155_0001_dz_bgsub.yml
condensed_particle:
  form: spherical
  parameters:
    I0:
      bounds: [0.0, .inf]
      constraint_expr: null
      fixed: 0
      value: 394.2683728925322
    r:
      bounds: [0.1, .inf]
      constraint_expr: null
      fixed: 0
      value: 10.74079745308485
    r_hard:
      bounds: [0.1, .inf]
      constraint_expr: null
      fixed: 0
      value: 25.645235554480312
    sigma:
      bounds: [0.0, 2.0]
      constraint_expr: null
      fixed: 0
      value: 0.7142857142892587
    v_fraction:
      bounds: [0.01, 0.7405]
      constraint_expr: null
      fixed: 0
      value: 0.18970003936850285
  settings: {distribution: r_normal, interaction: hard_spheres, sampling_step: 0.05,
    sampling_width: 3.5}
  structure: disordered
features: {I_fluctuation: 0.25625333696896496, Ilowq_over_Imean: 4.976833538067492,
  Imax_over_Imean: 8.24086843660041, Imax_sharpness: 1.0328017870119126, best_hump_qwidth: 0.035572839286168646,
  best_hump_qwidth_log: 0.1818710571326686, best_trough_qwidth: 0.06016838392475262,
  best_trough_qwidth_log: 0.10237463933386502, logI_fluctuation: 3.644654086055647,
  logI_max_over_std: 2.718818976510129, pearson_expq: -0.6959022380007074, pearson_invexpq: 0.779291390595749,
  pearson_q: -0.7387668192566358, pearson_q2: -0.5866192928263736, q_Icentroid: 0.08478239235566351,
  q_best_hump: 0.11612521591704403, q_best_hump_log: 0.10734494401982916, q_best_trough: 0.21218774874383314,
  q_best_trough_log: 0.27446041621242423, q_logIcentroid: 0.12490368512239995, r_fftIcentroid: 0.07105883155112276}
fit_report:
  converged: 1
  error_weighted: 1
  final_objective: 0.0006912356372220268
  fit_snr: 1.9553727803741248
  good_fit: 1
  initial_objective: 0.3246272661017481
  logI_weighted: 1
  q_range: [0.05, .inf]
  source_wavelength: 0.799898
noise:
  model: flat
  parameters:
    I0:
      bounds: [1.0e-12, .inf]
      constraint_expr: null
      fixed: 0
      value: 0.13158080248516602
particle:
  form: spherical
  parameters:
    I0:
      bounds: [0.0, .inf]
      constraint_expr: null
      fixed: 1
      value: 0.0
    r:
      bounds: [0.1, .inf]
      constraint_expr: null
      fixed: 0
      value: 0.17089227764691828
    sigma:
      bounds: [0.0, 2.0]
      constraint_expr: null
      fixed: 0
      value: 1.0010932396150019
  settings: {distribution: r_normal, sampling_step: 0.05, sampling_width: 3.5}
  structure: diffuse
sample_metadata: {data_file: F_250C_0214125155_0001_dz_bgsub.dat, experiment_id: RxnF_201602,
  notes: '', sample_id: RxnF_201602_1455483132, source_wavelength: 0.799898, time: 1455483132.0}

File: batch_pd_nanoparticles/dataset/RxnF_201602/F_255C_0214125217_0001_dz_bgsub.yml
condensed_particle:
  form: spherical
  parameters:
    I0:
      bounds: [0.0, .inf]
      constraint_expr: null
      fixed: 0
      value: 206.241781649623
    r:
      bounds: [0.1, .inf]
      constraint_expr: null
      fixed: 0
      value: 14.73991099404382
    r_hard:
      bounds: [0.1, .inf]
      constraint_expr: null
      fixed: 0
      value: 25.991813834891744
    sigma:
      bounds: [0.0, 2.0]
      constraint_expr: null
      fixed: 0
      value: 0.3921570119647474
    v_fraction:
      bounds: [0.01, 0.7405]
      constraint_expr: null
      fixed: 0
      value: 0.17455638034956572
  settings: {distribution: r_normal, interaction: hard_spheres, sampling_step: 0.05,
    sampling_width: 3.5}
  structure: disordered
features: {I_fluctuation: 0.2799755835059887, Ilowq_over_Imean: 5.013489906430033,
  Imax_over_Imean: 8.299564946347578, Imax_sharpness: 1.0375097559586484, best_hump_qwidth: 0.03381783956851984,
  best_hump_qwidth_log: 0.18312740393065916, best_trough_qwidth: 1.291613954815989,
  best_trough_qwidth_log: 0.008801170135788867, logI_fluctuation: 5.028125456928113,
  logI_max_over_std: 2.3766158521699974, pearson_expq: -0.6938659709641793, pearson_invexpq: 0.7775133292525195,
  pearson_q: -0.7368481623411114, pearson_q2: -0.584346953919394, q_Icentroid: 0.0838009053817611,
  q_best_hump: 0.11446824369309472, q_best_hump_log: 0.10641892654686402, q_best_trough: 0.49196208658356605,
  q_best_trough_log: 0.49175457513446247, q_logIcentroid: 0.02005065116307075, r_fftIcentroid: 0.07088223894678035}
fit_report:
  converged: 1
  error_weighted: 1
  final_objective: 0.0011744277974580996
  fit_snr: 1.869743832391051
  good_fit: 1
  initial_objective: 0.0028825045185215444
  logI_weighted: 1
  q_range: [0.05, .inf]
  source_wavelength: 0.799898
noise:
  model: flat
  parameters:
    I0:
      bounds: [1.0e-12, .inf]
      constraint_expr: null
      fixed: 0
      value: 0.06731038823686053
particle:
  form: spherical
  parameters:
    I0:
      bounds: [0.0, .inf]
      constraint_expr: null
      fixed: 1
      value: 0.0
    r:
      bounds: [0.1, .inf]
      constraint_expr: null
      fixed: 0
      value: 0.11578088044138835
    sigma:
      bounds: [0.0, 2.0]
      constraint_expr: null
      fixed: 0
      value: 1.001419075234223
  settings: {distribution: r_normal, sampling_step: 0.05, sampling_width: 3.5}
  structure: diffuse
sample_metadata: {data_file: F_255C_0214125217_0001_dz_bgsub.dat, experiment_id: RxnF_201602,
  notes: '', sample_id: RxnF_201602_1455483149, source_wavelength: 0.799898, time: 1455483149.0}

File: batch_pd_nanoparticles/dataset/RxnF_201602/F_260C_0214125243_0001_dz_bgsub.yml
condensed_particle:
  form: spherical
  parameters:
    I0:
      bounds: [0.0, .inf]
      constraint_expr: null
      fixed: 0
      value: 215.62732865156912
    r:
      bounds: [0.1, .inf]
      constraint_expr: null
      fixed: 0
      value: 14.633366076221337
    r_hard:
      bounds: [0.1, .inf]
      constraint_expr: null
      fixed: 0
      value: 26.010616393985796
    sigma:
      bounds: [0.0, 2.0]
      constraint_expr: null
      fixed: 0
      value: 0.4081632654606874
    v_fraction:
      bounds: [0.01, 0.7405]
      constraint_expr: null
      fixed: 0
      value: 0.17637061398224765
  settings: {distribution: r_normal, interaction: hard_spheres, sampling_step: 0.05,
    sampling_width: 3.5}
  structure: disordered
features: {I_fluctuation: 0.29329958524564487, Ilowq_over_Imean: 5.0313351470844685,
  Imax_over_Imean: 8.218429135706991, Imax_sharpness: 1.0323303698772863, best_hump_qwidth: 0.02734287660541953,
  best_hump_qwidth_log: 0.14423348372558717, best_trough_qwidth: 0.07711183608036955,
  best_trough_qwidth_log: 0.12443142532419366, logI_fluctuation: 4.497052737997651,
  logI_max_over_std: 2.588573386602534, pearson_expq: -0.6924678068154863, pearson_invexpq: 0.7762588384711632,
  pearson_q: -0.7355091350447138, pearson_q2: -0.5828195280998644, q_Icentroid: 0.08411810587862656,
  q_best_hump: 0.1041190005952016, q_best_hump_log: 0.09941241290558994, q_best_trough: 0.21691961469170246,
  q_best_trough_log: 0.2972696466432729, q_logIcentroid: 0.07997734814769845, r_fftIcentroid: 0.07180439981532356}
fit_report:
  converged: 1
  error_weighted: 1
  final_objective: 0.0010287210243015911
  fit_snr: 1.922067506811314
  good_fit: 1
  initial_objective: 1.895434632790551
  logI_weighted: 1
  q_range: [0.05, .inf]
  source_wavelength: 0.799898
noise:
  model: flat
  parameters:
    I0:
      bounds: [1.0e-12, .inf]
      constraint_expr: null
      fixed: 0
      value: 0.21376631595669682
sample_metadata: {data_file: F_260C_0214125243_0001_dz_bgsub.dat, experiment_id: RxnF_201602,
  notes: '', sample_id: RxnF_201602_1455483174, source_wavelength: 0.799898, time: 1455483174.0}

File: batch_pd_nanoparticles/dataset/RxnF_201602/F_265C_0214125329_0001_dz_bgsub.yml
condensed_particle:
  form: spherical
  parameters:
    I0:
      bounds: [0.0, .inf]
      constraint_expr: null
      fixed: 0
      value: 222.45851342752374
    r:
      bounds: [0.1, .inf]
      constraint_expr: null
      fixed: 0
      value: 15.136565253717938
    r_hard:
      bounds: [0.1, .inf]
      constraint_expr: null
      fixed: 0
      value: 26.228564443784514
    sigma:
      bounds: [0.0, 2.0]
      constraint_expr: null
      fixed: 0
      value: 0.3846153848891859
    v_fraction:
      bounds: [0.01, 0.7405]
      constraint_expr: null
      fixed: 0
      value: 0.1753819189121045
  settings: {distribution: r_normal, interaction: hard_spheres, sampling_step: 0.05,
    sampling_width: 3.5}
  structure: disordered
features: {I_fluctuation: 0.29497570758939046, Ilowq_over_Imean: 5.06926901783612,
  Imax_over_Imean: 8.121631831148026, Imax_sharpness: 1.0334318419001027, best_hump_qwidth: 0.035583259244986655,
  best_hump_qwidth_log: 0.18296576482571855, best_trough_qwidth: 0.09000105873529426,
  best_trough_qwidth_log: 0.08501101347183085, logI_fluctuation: 4.632138186341528,
  logI_max_over_std: 2.5297075521320154, pearson_expq: -0.6907489976967321, pearson_invexpq: 0.7746905948910235,
  pearson_q: -0.7338525855249637, pearson_q2: -0.5809718826809704, q_Icentroid: 0.08345328809664547,
  q_best_hump: 0.11375856213300994, q_best_hump_log: 0.10545661807508003, q_best_trough: 0.21879409423082985,
  q_best_trough_log: 0.2585695588520614, q_logIcentroid: 0.0659945603147955, r_fftIcentroid: 0.0707006811935324}
fit_report:
  converged: 1
  error_weighted: 1
  final_objective: 0.001173811462769036
  fit_snr: 1.9741697444696227
  good_fit: 1
  initial_objective: 1.8307347398250877
  logI_weighted: 1
  q_range: [0.05, .inf]
  source_wavelength: 0.799898
noise:
  model: flat
  parameters:
    I0:
      bounds: [1.0e-12, .inf]
      constraint_expr: null
      fixed: 0
      value: 0.18257149459300936
sample_metadata: {data_file: F_265C_0214125329_0001_dz_bgsub.dat, experiment_id: RxnF_201602,
  notes: '', sample_id: RxnF_201602_1455483221, source_wavelength: 0.799898, time: 1455483221.0}

File: batch_pd_nanoparticles/dataset/RxnF_201602/F_270C_0214125420_0001_dz_bgsub.yml
condensed_particle:
  form: spherical
  parameters:
    I0:
      bounds: [0.0, .inf]
      constraint_expr: null
      fixed: 0
      value: 224.50217938642032
    r:
      bounds: [0.1, .inf]
      constraint_expr: null
      fixed: 0
      value: 15.815301241961707
    r_hard:
      bounds: [0.1, .inf]
      constraint_expr: null
      fixed: 0
      value: 26.358339609940735
    sigma:
      bounds: [0.0, 2.0]
      constraint_expr: null
      fixed: 0
      value: 0.3508771929561816
    v_fraction:
      bounds: [0.01, 0.7405]
      constraint_expr: null
      fixed: 0
      value: 0.17249511105060555
  settings: {distribution: r_normal, interaction: hard_spheres, sampling_step: 0.05,
    sampling_width: 3.5}
  structure: disordered
features: {I_fluctuation: 0.28751604220271504, Ilowq_over_Imean: 5.114641376303196,
  Imax_over_Imean: 8.204640783970088, Imax_sharpness: 1.035145702762256, best_hump_qwidth: 0.027208660053946256,
  best_hump_qwidth_log: 0.1458490426053539, best_trough_qwidth: 0.08593589615075342,
  best_trough_qwidth_log: 0.06537262699383307, logI_fluctuation: 4.040521011028299,
  logI_max_over_std: 2.6158168023220694, pearson_expq: -0.6882193757823601, pearson_invexpq: 0.7723896878384386,
  pearson_q: -0.7314146111726536, pearson_q2: -0.5782431001881397, q_Icentroid: 0.08324186984868663,
  q_best_hump: 0.10207169672029695, q_best_hump_log: 0.097856140130543, q_best_trough: 0.21698557513206562,
  q_best_trough_log: 0.2456202217154736, q_logIcentroid: 0.0851724620642132, r_fftIcentroid: 0.07053062745844839}
fit_report:
  converged: 1
  error_weighted: 1
  final_objective: 0.001031350137865779
  fit_snr: 1.9762095220948792
  good_fit: 1
  initial_objective: 1.88921223806903
  logI_weighted: 1
  q_range: [0.05, .inf]
  source_wavelength: 0.799898
noise:
  model: flat
  parameters:
    I0:
      bounds: [1.0e-12, .inf]
      constraint_expr: null
      fixed: 0
      value: 0.2780184021179405
sample_metadata: {data_file: F_270C_0214125420_0001_dz_bgsub.dat, experiment_id: RxnF_201602,
  notes: '', sample_id: RxnF_201602_1455483271, source_wavelength: 0.799898, time: 1455483271.0}

File: batch_pd_nanoparticles/dataset/RxnF_201602/F_273C_0214125503_0001_dz_bgsub.yml
condensed_particle:
  form: spherical
  parameters:
    I0:
      bounds: [0.0, .inf]
      constraint_expr: null
      fixed: 0
      value: 233.67094492442752
    r:
      bounds: [0.1, .inf]
      constraint_expr: null
      fixed: 0
      value: 15.736193924481176
    r_hard:
      bounds: [0.1, .inf]
      constraint_expr: null
      fixed: 0
      value: 26.472571550511358
    sigma:
      bounds: [0.0, 2.0]
      constraint_expr: null
      fixed: 0
      value: 0.3665076574130818
    v_fraction:
      bounds: [0.01, 0.7405]
      constraint_expr: null
      fixed: 0
      value: 0.17428850452025235
  settings: {distribution: r_normal, interaction: hard_spheres, sampling_step: 0.05,
    sampling_width: 3.5}
  structure: disordered
features: {I_fluctuation: 0.2805640166422115, Ilowq_over_Imean: 5.170689388693357,
  Imax_over_Imean: 8.15318570240355, Imax_sharpness: 1.0314258810995023, best_hump_qwidth: 0.05358285579223861,
  best_hump_qwidth_log: 0.2649625735364273, best_trough_qwidth: 0.05224175845478034,
  best_trough_qwidth_log: 0.05473148150013654, logI_fluctuation: 4.167840869759987,
  logI_max_over_std: 2.5385709652993205, pearson_expq: -0.6861255563010652, pearson_invexpq: 0.7705596101731782,
  pearson_q: -0.7294320874394536, pearson_q2: -0.5759014127567851, q_Icentroid: 0.08229457963137898,
  q_best_hump: 0.13370434704628156, q_best_hump_log: 0.11896083312880987, q_best_trough: 0.20430217330248826,
  q_best_trough_log: 0.2331821130392195, q_logIcentroid: 0.06548687871280498, r_fftIcentroid: 0.07072787151394447}
fit_report:
  converged: 1
  error_weighted: 1
  final_objective: 0.0012000540077136187
  fit_snr: 2.011781323809105
  good_fit: 1
  initial_objective: 1.9117110669575672
  logI_weighted: 1
  q_range: [0.05, .inf]
  source_wavelength: 0.799898
noise:
  model: flat
  parameters:
    I0:
      bounds: [1.0e-12, .inf]
      constraint_expr: null
      fixed: 0
      value: 0.19043150953206134
sample_metadata: {data_file: F_273C_0214125503_0001_dz_bgsub.dat, experiment_id: RxnF_201602,
  notes: '', sample_id: RxnF_201602_1455483315, source_wavelength: 0.799898, time: 1455483315.0}

File: batch_pd_nanoparticles/dataset/RxnF_201602/F_275C_0214125545_0001.yml
condensed_particle:
  form: spherical
  parameters:
    I0:
      bounds: [0.0, .inf]
      constraint_expr: null
      fixed: 0
      value: 959.0633258600204
    r:
      bounds: [0.1, .inf]
      constraint_expr: null
      fixed: 0
      value: 15.540478718704124
    r_hard:
      bounds: [0.1, .inf]
      constraint_expr: null
      fixed: 0
      value: 26.32027910632173
    sigma:
      bounds: [0.0, 2.0]
      constraint_expr: null
      fixed: 0
      value: 0.39215686275287165
    v_fraction:
      bounds: [0.01, 0.7405]
      constraint_expr: null
      fixed: 0
      value: 0.17765365602448896
  settings: {distribution: r_normal, interaction: hard_spheres, sampling_step: 0.05,
    sampling_width: 3.5}
  structure: disordered
features: {I_fluctuation: 0.27261864480912135, Ilowq_over_Imean: 5.207924749844327,
  Imax_over_Imean: 8.280327820813728, Imax_sharpness: 1.036317196095629, best_hump_qwidth: 0.03609372262105076,
  best_hump_qwidth_log: 0.19599283635764003, best_trough_qwidth: 8.054728266383542,
  best_trough_qwidth_log: 0.06312698456533963, logI_fluctuation: 3.943979157256594,
  logI_max_over_std: 2.546402753862387, pearson_expq: -0.6843863161988101, pearson_invexpq: 0.7689841553412975,
  pearson_q: -0.7277560928578932, pearson_q2: -0.5740157519505067, q_Icentroid: 0.08200594294989791,
  q_best_hump: 0.10990103525610259, q_best_hump_log: 0.10371767594736209, q_best_trough: 0.5467496106854107,
  q_best_trough_log: 0.5433615243046805, q_logIcentroid: 0.0653443114557973, r_fftIcentroid: 0.07038495373169404}
fit_report:
  converged: 1
  error_weighted: 1
  final_objective: 0.0013007276333703176
  fit_snr: 2.054874248109585
  good_fit: 1
  initial_objective: 0.00156719719589414
  logI_weighted: 1
  q_range: [0.05, .inf]
  source_wavelength: 0.799898
noise:
  model: flat
  parameters:
    I0:
      bounds: [1.0e-12, .inf]
      constraint_expr: null
      fixed: 0
      value: 0.21944662013692706
sample_metadata: {data_file: F_275C_0214125545_0001_dz_bgsub.dat, experiment_id: RxnF_201602,
  notes: '', sample_id: RxnF_201602_1455483356, source_wavelength: 0.799898, time: 1455483356.0}

File: batch_pd_nanoparticles/dataset/RxnF_201602/F_275C_0214125545_0001_dz_bgsub.yml
condensed_particle:
  form: spherical
  parameters:
    I0:
      bounds: [0.0, .inf]
      constraint_expr: null
      fixed: 0
      value: 235.76527930618096
    r:
      bounds: [0.1, .inf]
      constraint_expr: null
      fixed: 0
      value: 15.939675396325315
    r_hard:
      bounds: [0.1, .inf]
      constraint_expr: null
      fixed: 0
      value: 26.42852192754011
    sigma:
      bounds: [0.0, 2.0]
      constraint_expr: null
      fixed: 0
      value: 0.36363636301093705
    v_fraction:
      bounds: [0.01, 0.7405]
      constraint_expr: null
      fixed: 0
      value: 0.1745580688513394
  settings: {distribution: r_normal, interaction: hard_spheres, sampling_step: 0.05,
    sampling_width: 3.5}
  structure: disordered
features: {I_fluctuation: 0.27261864480912135, Ilowq_over_Imean: 5.207924749844327,
  Imax_over_Imean: 8.280327820813728, Imax_sharpness: 1.036317196095629, best_hump_qwidth: 0.03609372262105076,
  best_hump_qwidth_log: 0.19599283635764003, best_trough_qwidth: 8.054728266383542,
  best_trough_qwidth_log: 0.06312698456533963, logI_fluctuation: 3.943979157256594,
  logI_max_over_std: 2.546402753862387, pearson_expq: -0.6843863161988101, pearson_invexpq: 0.7689841553412975,
  pearson_q: -0.7277560928578932, pearson_q2: -0.5740157519505067, q_Icentroid: 0.08200594294989791,
  q_best_hump: 0.10990103525610259, q_best_hump_log: 0.10371767594736209, q_best_trough: 0.5467496106854107,
  q_best_trough_log: 0.5433615243046805, q_logIcentroid: 0.0653443114557973, r_fftIcentroid: 0.07038495373169404}
fit_report:
  converged: 1
  error_weighted: 1
  final_objective: 0.0012861869989527345
  fit_snr: 2.0246626301092747
  good_fit: 1
  initial_objective: 1.9253000654005086
  logI_weighted: 1
  q_range: [0.05, .inf]
  source_wavelength: 0.799898
noise:
  model: flat
  parameters:
    I0:
      bounds: [1.0e-12, .inf]
      constraint_expr: null
      fixed: 0
      value: 0.2261854562982052
sample_metadata: {data_file: F_275C_0214125545_0001_dz_bgsub.dat, experiment_id: RxnF_201602,
  notes: '', sample_id: RxnF_201602_1455483356, source_wavelength: 0.799898, time: 1455483356.0}

File: batch_pd_nanoparticles/dataset/RxnF_201602/F_280C_0214125658_0001.yml
condensed_particle:
  form: spherical
  parameters:
    I0:
      bounds: [0.0, .inf]
      constraint_expr: null
      fixed: 0
      value: 901.3072802921475
    r:
      bounds: [0.1, .inf]
      constraint_expr: null
      fixed: 0
      value: 16.647434004005675
    r_hard:
      bounds: [0.1, .inf]
      constraint_expr: null
      fixed: 0
      value: 26.583858221994927
    sigma:
      bounds: [0.0, 2.0]
      constraint_expr: null
      fixed: 0
      value: 0.3334465333281589
    v_fraction:
      bounds: [0.01, 0.7405]
      constraint_expr: null
      fixed: 0
      value: 0.17152243185781135
  settings: {distribution: r_normal, interaction: hard_spheres, sampling_step: 0.05,
    sampling_width: 3.5}
  structure: disordered
features: {I_fluctuation: 0.2825177366406653, Ilowq_over_Imean: 5.263820163170991,
  Imax_over_Imean: 8.270220915659447, Imax_sharpness: 1.0336527657313304, best_hump_qwidth: 0.05770914876273144,
  best_hump_qwidth_log: 0.2879447350875527, best_trough_qwidth: 0.06367106534023498,
  best_trough_qwidth_log: 0.06286369791710068, logI_fluctuation: 3.838162250452705,
  logI_max_over_std: 2.617056519668607, pearson_expq: -0.681258614694164, pearson_invexpq: 0.7661302565322619,
  pearson_q: -0.7247399502905358, pearson_q2: -0.5706532894816652, q_Icentroid: 0.08149057179346168,
  q_best_hump: 0.13107672967452488, q_best_hump_log: 0.11843147131351917, q_best_trough: 0.207168130487171,
  q_best_trough_log: 0.24443235314735318, q_logIcentroid: 0.07934240662904717, r_fftIcentroid: 0.069754557727173}
fit_report:
  converged: 1
  error_weighted: 1
  final_objective: 0.0014272791234148285
  fit_snr: 2.0657893294891903
  good_fit: 1
  initial_objective: 0.0023881320760746143
  logI_weighted: 1
  q_range: [0.05, .inf]
  source_wavelength: 0.799898
noise:
  model: flat
  parameters:
    I0:
      bounds: [1.0e-12, .inf]
      constraint_expr: null
      fixed: 0
      value: 0.2826927532741256
sample_metadata: {data_file: F_280C_0214125658_0001_dz_bgsub.dat, experiment_id: RxnF_201602,
  notes: '', sample_id: RxnF_201602_1455483429, source_wavelength: 0.799898, time: 1455483429.0}

File: batch_pd_nanoparticles/dataset/RxnF_201602/F_280C_10min_0214130608_0001.yml
condensed_particle:
  form: spherical
  parameters:
    I0:
      bounds: [0.0, .inf]
      constraint_expr: null
      fixed: 0
      value: 1101.5257308124487
    r:
      bounds: [0.1, .inf]
      constraint_expr: null
      fixed: 0
      value: 17.021312500674597
    r_hard:
      bounds: [0.1, .inf]
      constraint_expr: null
      fixed: 0
      value: 26.99297854564212
    sigma:
      bounds: [0.0, 2.0]
      constraint_expr: null
      fixed: 0
      value: 0.35080752705635865
    v_fraction:
      bounds: [0.01, 0.7405]
      constraint_expr: null
      fixed: 0
      value: 0.17039568054481585
  settings: {distribution: r_normal, interaction: hard_spheres, sampling_step: 0.05,
    sampling_width: 3.5}
  structure: disordered
features: {I_fluctuation: 0.24336285787896797, Ilowq_over_Imean: 5.494349387524047,
  Imax_over_Imean: 8.188935472416254, Imax_sharpness: 1.0287989581798884, best_hump_qwidth: 0.13649583253369138,
  best_hump_qwidth_log: 0.6253976878533257, best_trough_qwidth: 0.09229568539469135,
  best_trough_qwidth_log: 0.09602704752213866, logI_fluctuation: 3.233575618130859,
  logI_max_over_std: 2.7048948729767246, pearson_expq: -0.6720349264596358, pearson_invexpq: 0.7577379693162184,
  pearson_q: -0.7158397194311934, pearson_q2: -0.5606982956424168, q_Icentroid: 0.07959292926789041,
  q_best_hump: 0.1918970990029154, q_best_hump_log: 0.15745002792742196, q_best_trough: 0.2105839394407385,
  q_best_trough_log: 0.26943603621382545, q_logIcentroid: 0.09965766591728821, r_fftIcentroid: 0.06804516974102719}
fit_report:
  converged: 1
  error_weighted: 1
  final_objective: 0.0010682354714586847
  fit_snr: 2.2849327848712275
  good_fit: 1
  initial_objective: 0.002030830598033136
  logI_weighted: 1
  q_range: [0.05, .inf]
  source_wavelength: 0.799898
noise:
  model: flat
  parameters:
    I0:
      bounds: [1.0e-12, .inf]
      constraint_expr: null
      fixed: 0
      value: 0.3857912742023849
sample_metadata: {data_file: F_280C_10min_0214130608_0001_dz_bgsub.dat, experiment_id: RxnF_201602,
  notes: '', sample_id: RxnF_201602_1455483979, source_wavelength: 0.799898, time: 1455483979.0}

File: batch_pd_nanoparticles/dataset/RxnF_201602/F_280C_15min_0214131219_0001.yml
condensed_particle:
  form: spherical
  parameters:
    I0:
      bounds: [0.0, .inf]
      constraint_expr: null
      fixed: 0
      value: 1156.077313221608
    r:
      bounds: [0.1, .inf]
      constraint_expr: null
      fixed: 0
      value: 17.394050448412962
    r_hard:
      bounds: [0.1, .inf]
      constraint_expr: null
      fixed: 0
      value: 27.10459192993958
    sigma:
      bounds: [0.0, 2.0]
      constraint_expr: null
      fixed: 0
      value: 0.34482758620683607
    v_fraction:
      bounds: [0.01, 0.7405]
      constraint_expr: null
      fixed: 0
      value: 0.16947394046192082
  settings: {distribution: r_normal, interaction: hard_spheres, sampling_step: 0.05,
    sampling_width: 3.5}
  structure: disordered
features: {I_fluctuation: 0.2602781380088545, Ilowq_over_Imean: 5.598356017095234,
  Imax_over_Imean: 8.337447524569159, Imax_sharpness: 1.0286278557004642, best_hump_qwidth: 0.05039855684136872,
  best_hump_qwidth_log: 0.31203355186143444, best_trough_qwidth: 0.10610875069827369,
  best_trough_qwidth_log: 0.19293344400135376, logI_fluctuation: 4.441191255921224,
  logI_max_over_std: 2.5212760369377585, pearson_expq: -0.6681062776944542, pearson_invexpq: 0.754075648378736,
  pearson_q: -0.712006192527424, pearson_q2: -0.5565552826033026, q_Icentroid: 0.07796298339904338,
  q_best_hump: 0.10605943576650317, q_best_hump_log: 0.10229797305870189, q_best_trough: 0.21359702197672892,
  q_best_trough_log: 0.35182565888750883, q_logIcentroid: 0.048721679644073056, r_fftIcentroid: 0.0668534719443095}
fit_report:
  converged: 1
  error_weighted: 1
  final_objective: 0.0012526827312635503
  fit_snr: 2.285856120748854
  good_fit: 1
  initial_objective: 0.0028610861788075453
  logI_weighted: 1
  q_range: [0.05, .inf]
  source_wavelength: 0.799898
noise:
  model: flat
  parameters:
    I0:
      bounds: [1.0e-12, .inf]
      constraint_expr: null
      fixed: 0
      value: 0.17909629855648357
sample_metadata: {data_file: F_280C_15min_0214131219_0001_dz_bgsub.dat, experiment_id: RxnF_201602,
  notes: '', sample_id: RxnF_201602_1455484350, source_wavelength: 0.799898, time: 1455484350.0}

File: batch_pd_nanoparticles/dataset/RxnF_201602/F_280C_15min_0214131219_0001_dz_bgsub.yml
condensed_particle:
  form: spherical
  parameters:
    I0:
      bounds: [0.0, .inf]
      constraint_expr: null
      fixed: 0
      value: 304.7802467955811
    r:
      bounds: [0.1, .inf]
      constraint_expr: null
      fixed: 0
      value: 17.556826437992644
    r_hard:
      bounds: [0.1, .inf]
      constraint_expr: null
      fixed: 0
      value: 27.166336698176828
    sigma:
      bounds: [0.0, 2.0]
      constraint_expr: null
      fixed: 0
      value: 0.3333333333112717
    v_fraction:
      bounds: [0.01, 0.7405]
      constraint_expr: null
      fixed: 0
      value: 0.16777206162486163
  settings: {distribution: r_normal, interaction: hard_spheres, sampling_step: 0.05,
    sampling_width: 3.5}
  structure: disordered
features: {I_fluctuation: 0.2602781380088545, Ilowq_over_Imean: 5.598356017095234,
  Imax_over_Imean: 8.337447524569159, Imax_sharpness: 1.0286278557004642, best_hump_qwidth: 0.05039855684136872,
  best_hump_qwidth_log: 0.31203355186143444, best_trough_qwidth: 0.10610875069827369,
  best_trough_qwidth_log: 0.19293344400135376, logI_fluctuation: 4.441191255921224,
  logI_max_over_std: 2.5212760369377585, pearson_expq: -0.6681062776944542, pearson_invexpq: 0.754075648378736,
  pearson_q: -0.712006192527424, pearson_q2: -0.5565552826033026, q_Icentroid: 0.07796298339904338,
  q_best_hump: 0.10605943576650317, q_best_hump_log: 0.10229797305870189, q_best_trough: 0.21359702197672892,
  q_best_trough_log: 0.35182565888750883, q_logIcentroid: 0.048721679644073056, r_fftIcentroid: 0.0668534719443095}
fit_report:
  converged: 1
  error_weighted: 1
  final_objective: 0.0012595042452477542
  fit_snr: 2.265634578070777
  good_fit: 1
  initial_objective: 0.0012665603916381272
  logI_weighted: 1
  q_range: [0.05, .inf]
  source_wavelength: 0.799898
noise:
  model: flat
  parameters:
    I0:
      bounds: [1.0e-12, .inf]
      constraint_expr: null
      fixed: 0
      value: 0.1821917335316211
sample_metadata: {data_file: F_280C_15min_0214131219_0001_dz_bgsub.dat, experiment_id: RxnF_201602,
  notes: '', sample_id: RxnF_201602_1455484350, source_wavelength: 0.799898, time: 1455484350.0}

File: batch_pd_nanoparticles/dataset/RxnF_201602/F_280C_25min_0214132214_0001.yml
condensed_particle:
  form: spherical
  parameters:
    I0:
      bounds: [0.0, .inf]
      constraint_expr: null
      fixed: 0
      value: 1231.5765837702443
    r:
      bounds: [0.1, .inf]
      constraint_expr: null
      fixed: 0
      value: 17.53690662742076
    r_hard:
      bounds: [0.1, .inf]
      constraint_expr: null
      fixed: 0
      value: 27.124614625195793
    sigma:
      bounds: [0.0, 2.0]
      constraint_expr: null
      fixed: 0
      value: 0.3508771929819391
    v_fraction:
      bounds: [0.01, 0.7405]
      constraint_expr: null
      fixed: 0
      value: 0.16863226431089376
  settings: {distribution: r_normal, interaction: hard_spheres, sampling_step: 0.05,
    sampling_width: 3.5}
  structure: disordered
features: {I_fluctuation: 0.26307460821507545, Ilowq_over_Imean: 5.6943524096100075,
  Imax_over_Imean: 8.458012730130308, Imax_sharpness: 1.0316335641299939, best_hump_qwidth: 0.13672645122552798,
  best_hump_qwidth_log: 0.7989419424898289, best_trough_qwidth: 0.8155527309668921,
  best_trough_qwidth_log: 0.003352529463892306, logI_fluctuation: 3.6377206923441507,
  logI_max_over_std: 2.46890073191496, pearson_expq: -0.6646241078316757, pearson_invexpq: 0.7509318219959333,
  pearson_q: -0.7086558957406784, pearson_q2: -0.5527690303444381, q_Icentroid: 0.07697843864239814,
  q_best_hump: 0.1599038906851293, q_best_hump_log: 0.14348028357502893, q_best_trough: 0.5003811433759309,
  q_best_trough_log: 0.4989309055308966, q_logIcentroid: 0.032601237558552223, r_fftIcentroid: 0.06620979169570058}
fit_report:
  converged: 1
  error_weighted: 1
  final_objective: 0.0012299250353631345
  fit_snr: 2.320065924661252
  good_fit: 1
  initial_objective: 0.0026495443136076804
  logI_weighted: 1
  q_range: [0.05, .inf]
  source_wavelength: 0.799898
noise:
  model: flat
  parameters:
    I0:
      bounds: [1.0e-12, .inf]
      constraint_expr: null
      fixed: 0
      value: 0.14427323207261733
sample_metadata: {data_file: F_280C_25min_0214132214_0001_dz_bgsub.dat, experiment_id: RxnF_201602,
  notes: '', sample_id: RxnF_201602_1455484945, source_wavelength: 0.799898, time: 1455484945.0}

File: batch_pd_nanoparticles/dataset/RxnF_201602/F_280C_25min_0214132214_0001_dz_bgsub.yml
condensed_particle:
  form: spherical
  parameters:
    I0:
      bounds: [0.0, .inf]
      constraint_expr: null
      fixed: 0
      value: 330.0002500424973
    r:
      bounds: [0.1, .inf]
      constraint_expr: null
      fixed: 0
      value: 17.448533934670845
    r_hard:
      bounds: [0.1, .inf]
      constraint_expr: null
      fixed: 0
      value: 27.093367616926024
    sigma:
      bounds: [0.0, 2.0]
      constraint_expr: null
      fixed: 0
      value: 0.35714285890651476
    v_fraction:
      bounds: [0.01, 0.7405]
      constraint_expr: null
      fixed: 0
      value: 0.16946362203480242
  settings: {distribution: r_normal, interaction: hard_spheres, sampling_step: 0.05,
    sampling_width: 3.5}
  structure: disordered
features: {I_fluctuation: 0.26307460821507545, Ilowq_over_Imean: 5.6943524096100075,
  Imax_over_Imean: 8.458012730130308, Imax_sharpness: 1.0316335641299939, best_hump_qwidth: 0.13672645122552798,
  best_hump_qwidth_log: 0.7989419424898289, best_trough_qwidth: 0.8155527309668921,
  best_trough_qwidth_log: 0.003352529463892306, logI_fluctuation: 3.6377206923441507,
  logI_max_over_std: 2.46890073191496, pearson_expq: -0.6646241078316757, pearson_invexpq: 0.7509318219959333,
  pearson_q: -0.7086558957406784, pearson_q2: -0.5527690303444381, q_Icentroid: 0.07697843864239814,
  q_best_hump: 0.1599038906851293, q_best_hump_log: 0.14348028357502893, q_best_trough: 0.5003811433759309,
  q_best_trough_log: 0.4989309055308966, q_logIcentroid: 0.032601237558552223, r_fftIcentroid: 0.06620979169570058}
fit_report:
  converged: 1
  error_weighted: 1
  final_objective: 0.0012292213285752134
  fit_snr: 2.3298589623348733
  good_fit: 1
  initial_objective: 1.7386993586538941
  logI_weighted: 1
  q_range: [0.05, .inf]
  source_wavelength: 0.799898
noise:
  model: flat
  parameters:
    I0:
      bounds: [1.0e-12, .inf]
      constraint_expr: null
      fixed: 0
      value: 0.1426331593780984
sample_metadata: {data_file: F_280C_25min_0214132214_0001_dz_bgsub.dat, experiment_id: RxnF_201602,
  notes: '', sample_id: RxnF_201602_1455484945, source_wavelength: 0.799898, time: 1455484945.0}

File: batch_pd_nanoparticles/dataset/RxnF_201602/F_280C_5min_0214130158_0001.yml
condensed_particle:
  form: spherical
  parameters:
    I0:
      bounds: [0.0, .inf]
      constraint_expr: null
      fixed: 0
      value: 1064.2442393633287
    r:
      bounds: [0.1, .inf]
      constraint_expr: null
      fixed: 0
      value: 16.801825862228014
    r_hard:
      bounds: [0.1, .inf]
      constraint_expr: null
      fixed: 0
      value: 26.882063245642655
    sigma:
      bounds: [0.0, 2.0]
      constraint_expr: null
      fixed: 0
      value: 0.35087699745407086
    v_fraction:
      bounds: [0.01, 0.7405]
      constraint_expr: null
      fixed: 0
      value: 0.17182681371732542
  settings: {distribution: r_normal, interaction: hard_spheres, sampling_step: 0.05,
    sampling_width: 3.5}
  structure: disordered
features: {I_fluctuation: 0.28493704989475865, Ilowq_over_Imean: 5.4192947374037335,
  Imax_over_Imean: 8.234982189420032, Imax_sharpness: 1.031774939788147, best_hump_qwidth: 0.045418169541142146,
  best_hump_qwidth_log: 0.25552905029533546, best_trough_qwidth: 0.08877090637521728,
  best_trough_qwidth_log: 0.23474653638422924, logI_fluctuation: 4.149871367160346,
  logI_max_over_std: 2.5960156646178976, pearson_expq: -0.6752432521275988, pearson_invexpq: 0.7606203111105339,
  pearson_q: -0.7189187311559813, pearson_q2: -0.5642023824610539, q_Icentroid: 0.07984563467958078,
  q_best_hump: 0.11117085202469301, q_best_hump_log: 0.10522524714591089, q_best_trough: 0.21219699289924618,
  q_best_trough_log: 0.399119497471524, q_logIcentroid: 0.07363599982314865, r_fftIcentroid: 0.06745449193269965}
fit_report:
  converged: 1
  error_weighted: 1
  final_objective: 0.0011039395139363249
  fit_snr: 2.214165708802853
  good_fit: 1
  initial_objective: 0.0017459560718975256
  logI_weighted: 1
  q_range: [0.05, .inf]
  source_wavelength: 0.799898
noise:
  model: flat
  parameters:
    I0:
      bounds: [1.0e-12, .inf]
      constraint_expr: null
      fixed: 0
      value: 0.2334815357406571
sample_metadata: {data_file: F_280C_5min_0214130158_0001_dz_bgsub.dat, experiment_id: RxnF_201602,
  notes: '', sample_id: RxnF_201602_1455483730, source_wavelength: 0.799898, time: 1455483730.0}

File: batch_pd_nanoparticles/dataset/RxnF_201602/F_280C_5min_0214130158_0001_dz_bgsub.yml
condensed_particle:
  form: spherical
  parameters:
    I0:
      bounds: [0.0, .inf]
      constraint_expr: null
      fixed: 0
      value: 277.387151183542
    r:
      bounds: [0.1, .inf]
      constraint_expr: null
      fixed: 0
      value: 16.786093571362947
    r_hard:
      bounds: [0.1, .inf]
      constraint_expr: null
      fixed: 0
      value: 26.87564644306214
    sigma:
      bounds: [0.0, 2.0]
      constraint_expr: null
      fixed: 0
      value: 0.35200324986857834
    v_fraction:
      bounds: [0.01, 0.7405]
      constraint_expr: null
      fixed: 0
      value: 0.17188100612206803
  settings: {distribution: r_normal, interaction: hard_spheres, sampling_step: 0.05,
    sampling_width: 3.5}
  structure: disordered
features: {I_fluctuation: 0.28493704989475865, Ilowq_over_Imean: 5.4192947374037335,
  Imax_over_Imean: 8.234982189420032, Imax_sharpness: 1.031774939788147, best_hump_qwidth: 0.045418169541142146,
  best_hump_qwidth_log: 0.25552905029533546, best_trough_qwidth: 0.08877090637521728,
  best_trough_qwidth_log: 0.23474653638422924, logI_fluctuation: 4.149871367160346,
  logI_max_over_std: 2.5960156646178976, pearson_expq: -0.6752432521275988, pearson_invexpq: 0.7606203111105339,
  pearson_q: -0.7189187311559813, pearson_q2: -0.5642023824610539, q_Icentroid: 0.07984563467958078,
  q_best_hump: 0.11117085202469301, q_best_hump_log: 0.10522524714591089, q_best_trough: 0.21219699289924618,
  q_best_trough_log: 0.399119497471524, q_logIcentroid: 0.07363599982314865, r_fftIcentroid: 0.06745449193269965}
fit_report:
  converged: 1
  error_weighted: 1
  final_objective: 0.0011036045407912998
  fit_snr: 2.215117490898566
  good_fit: 1
  initial_objective: 1.8010840434521773
  logI_weighted: 1
  q_range: [0.05, .inf]
  source_wavelength: 0.799898
noise:
  model: flat
  parameters:
    I0:
      bounds: [1.0e-12, .inf]
      constraint_expr: null
      fixed: 0
      value: 0.23319339968137454
sample_metadata: {data_file: F_280C_5min_0214130158_0001_dz_bgsub.dat, experiment_id: RxnF_201602,
  notes: '', sample_id: RxnF_201602_1455483730, source_wavelength: 0.799898, time: 1455483730.0}

File: batch_pd_nanoparticles/dataset/RxnF_201602/F_40C_0214115028_0001.yml
features: {I_fluctuation: 2.318387792019596, Ilowq_over_Imean: 2.9428605828857255,
  Imax_over_Imean: 6.5156913220944945, Imax_sharpness: 1.1162341953297577, best_hump_qwidth: 0.21113236207900157,
  best_hump_qwidth_log: 0.02279745503631957, best_trough_qwidth: 0.31357007349907234,
  best_trough_qwidth_log: 0.04139092026311788, logI_fluctuation: 4.017006441814882,
  logI_max_over_std: 3.708782772038313, pearson_expq: -0.7751864537978771, pearson_invexpq: 0.8178289017892273,
  pearson_q: -0.7979701172661344, pearson_q2: -0.7085212977612827, q_Icentroid: 0.18408763431164302,
  q_best_hump: 0.6086842840397284, q_best_hump_log: 0.621847726819189, q_best_trough: 0.5708099906283709,
  q_best_trough_log: 0.6128895168042134, q_logIcentroid: 0.19481299504789953, r_fftIcentroid: 0.07891722369712671}
fit_report:
  converged: 1
  error_weighted: 1
  final_objective: 0.009964981101868876
  fit_snr: 1.436099003638795
  good_fit: 1
  initial_objective: 15.183168142946622
  logI_weighted: 1
  q_range: [0.1, .inf]
  source_wavelength: 0.799898
noise:
  model: flat
  parameters:
    I0:
      bounds: [1.0e-12, .inf]
      constraint_expr: null
      fixed: 0
      value: 2.7056812346160086e-10
precursor:
  form: guinier_porod
  parameters:
    D:
      bounds: [0.0, 4.0]
      constraint_expr: null
      fixed: 1
      value: 4.0
    I0:
      bounds: [0.0, .inf]
      constraint_expr: null
      fixed: 0
      value: 10.070092983980798
    rg:
      bounds: [0.1, .inf]
      constraint_expr: null
      fixed: 0
      value: 4.8320947256489175
  settings: {distribution: single}
  structure: diffuse
sample_metadata: {data_file: F_40C_0214115028_0001_dz_bgsub.dat, experiment_id: RxnF_201602,
  notes: '', sample_id: RxnF_201602_1455479444, source_wavelength: 0.799898, time: 1455479444.0}

File: batch_pd_nanoparticles/dataset/RxnF_201602/F_40C_0214115028_0001_dz_bgsub.yml
features: {I_fluctuation: 2.318387792019596, Ilowq_over_Imean: 2.9428605828857255,
  Imax_over_Imean: 6.5156913220944945, Imax_sharpness: 1.1162341953297577, best_hump_qwidth: 0.21113236207900157,
  best_hump_qwidth_log: 0.02279745503631957, best_trough_qwidth: 0.31357007349907234,
  best_trough_qwidth_log: 0.04139092026311788, logI_fluctuation: 4.017006441814882,
  logI_max_over_std: 3.708782772038313, pearson_expq: -0.7751864537978771, pearson_invexpq: 0.8178289017892273,
  pearson_q: -0.7979701172661344, pearson_q2: -0.7085212977612827, q_Icentroid: 0.18408763431164302,
  q_best_hump: 0.6086842840397284, q_best_hump_log: 0.621847726819189, q_best_trough: 0.5708099906283709,
  q_best_trough_log: 0.6128895168042134, q_logIcentroid: 0.19481299504789953, r_fftIcentroid: 0.07891722369712671}
fit_report:
  converged: 1
  error_weighted: 1
  final_objective: 0.009964981101868876
  fit_snr: 1.436099003638795
  good_fit: 1
  initial_objective: 15.183168142946622
  logI_weighted: 1
  q_range: [0.1, .inf]
  source_wavelength: 0.799898
noise:
  model: flat
  parameters:
    I0:
      bounds: [1.0e-12, .inf]
      constraint_expr: null
      fixed: 0
      value: 2.7056812346160086e-10
precursor:
  form: guinier_porod
  parameters:
    D:
      bounds: [0.0, 4.0]
      constraint_expr: null
      fixed: 1
      value: 4.0
    I0:
      bounds: [0.0, .inf]
      constraint_expr: null
      fixed: 0
      value: 10.070092983980798
    rg:
      bounds: [0.1, .inf]
      constraint_expr: null
      fixed: 0
      value: 4.8320947256489175
  settings: {}
  structure: diffuse
sample_metadata: {data_file: F_40C_0214115028_0001_dz_bgsub.dat, experiment_id: RxnF_201602,
  notes: '', sample_id: RxnF_201602_1455479444, source_wavelength: 0.799898, time: 1455479444.0}
