Repository: slaclab/xrsdkit_modeling

xrsdkit modeling
----------------

This repository contains datasets from projects at SLAC/SSRL,
xrsdkit models trained on these datasets,
and notebooks for (re-)training and inspecting the models.

Usage
-----

It is expected that the user has installed a Python interpreter 
(preferably version 3.5 or greater),
and that the user has installed xrsdkit for that interpreter.
Follow the installation instructions in the xrsdkit documentation, 
`here <https://xrsdkit.readthedocs.io/en/latest/>`_.

Usage is summarized in the step-by-step instructions below.
For examples and details, see the notebooks.

File: batch_pd_nanoparticles/dataset/RxnH_201602/H_218C_0214203311_0001_dz_bgsub.yml
features: {I_fluctuation: 3.9431425553056867, Ilowq_over_Imean: 2.776607263527496,
  Imax_over_Imean: 9.487405406686317, Imax_sharpness: 1.0688080803590658, best_hump_qwidth: 0.00015082524491794405,
  best_hump_qwidth_log: 0.0003142094425680623, best_trough_qwidth: 0.006624279286701237,
  best_trough_qwidth_log: 0.003060545431986515, logI_fluctuation: 9.679281995033314,
  logI_max_over_std: 4.172338353892301, pearson_expq: -0.43237980341336957, pearson_invexpq: 0.4577279141078577,
  pearson_q: -0.4446061433185508, pearson_q2: -0.3923816246213351, q_Icentroid: 0.2347407594956126,
  q_best_hump: 0.030495099602032394, q_best_hump_log: 0.03198584243513458, q_best_trough: 0.09200770510068232,
  q_best_trough_log: 0.09129177915874379, q_logIcentroid: 0.11253856420665359, r_fftIcentroid: 0.09902331405648}
fit_report:
  converged: 1
  error_weighted: 1
  final_objective: 0.03347199495517543
  fit_snr: 0.82292697049627
  good_fit: 1
  initial_objective: 2.3352777942099623
  logI_weighted: 1
  q_range: [0.1, .inf]
  source_wavelength: 0.799898
noise:
  model: flat
  parameters:
    I0:
      bounds: [1.0e-12, .inf]
      constraint_expr: null
      fixed: 0
      value: 8.97374213715274e-07
precursor:
  form: guinier_porod
  parameters:
    D:
      bounds: [0.0, 4.0]
      constraint_expr: null
      fixed: 1
      value: 4.0
    I0:
      bounds: [0.0, .inf]
      constraint_expr: null
      fixed: 0
      value: 1.3575484482013738
    r_hard:
      bounds: [0.1, .inf]
      constraint_expr: null
      fixed: 0
      value: 6.698005186059709
    rg:
      bounds: [0.1, .inf]
      constraint_expr: null
      fixed: 0
      value: 4.9376411907761
    v_fraction:
      bounds: [0.01, 0.7405]
      constraint_expr: null
      fixed: 0
      value: 0.19384151477353748
  settings: {interaction: hard_spheres}
  structure: disordered
sample_metadata: {data_file: H_218C_0214203311_0001_dz_bgsub.dat, experiment_id: RxnH_201602,
  notes: '', sample_id: RxnH_201602_1455510802, source_wavelength: 0.799898, time: 1455510802.0}

File: batch_pd_nanoparticles/dataset/RxnH_201602/H_223C_0214203324_0001.yml
features: {I_fluctuation: 3.0813680895392994, Ilowq_over_Imean: 3.531236790443437,
  Imax_over_Imean: 10.275354284115425, Imax_sharpness: 1.0732281765503793, best_hump_qwidth: 1.067134423728087,
  best_hump_qwidth_log: 0.0006222980018127294, best_trough_qwidth: 0.020847822367429516,
  best_trough_qwidth_log: 0.0003251551777776533, logI_fluctuation: 2.254292356386794,
  logI_max_over_std: 1.7409700409414723, pearson_expq: -0.4145852700547359, pearson_invexpq: 0.45664259423514597,
  pearson_q: -0.4350217894416346, pearson_q2: -0.35672562468326696, q_Icentroid: 0.21587289782807553,
  q_best_hump: 0.6762253032930134, q_best_hump_log: 0.5560701406769345, q_best_trough: 0.56678428211743,
  q_best_trough_log: 0.5748201851295651, q_logIcentroid: 0.028750711754026773, r_fftIcentroid: 0.07790304279878085}
fit_report:
  converged: 1
  error_weighted: 1
  final_objective: 0.038782719839084295
  fit_snr: 0.5548303556739252
  good_fit: 1
  initial_objective: 0.04044115498338234
  logI_weighted: 1
  q_range: [0.1, .inf]
  source_wavelength: 0.799898
noise:
  model: flat
  parameters:
    I0:
      bounds: [1.0e-12, .inf]
      constraint_expr: null
      fixed: 0
      value: 7.31051939761862e-07
precursor:
  form: guinier_porod
  parameters:
    D:
      bounds: [0.0, 4.0]
      constraint_expr: null
      fixed: 1
      value: 4.0
    I0:
      bounds: [0.0, .inf]
      constraint_expr: null
      fixed: 0
      value: 5.737567978656906
    r_hard:
      bounds: [0.1, .inf]
      constraint_expr: null
      fixed: 0
      value: 6.691359805770448
    rg:
      bounds: [0.1, .inf]
      constraint_expr: null
      fixed: 0
      value: 4.7242695797899
    v_fraction:
      bounds: [0.01, 0.7405]
      constraint_expr: null
      fixed: 0
      value: 0.18787130698267768
  settings: {distribution: single, interaction: hard_spheres}
  structure: disordered
sample_metadata: {data_file: H_223C_0214203324_0001_dz_bgsub.dat, experiment_id: RxnH_201602,
  notes: '', sample_id: RxnH_201602_1455510815, source_wavelength: 0.799898, time: 1455510815.0}

File: batch_pd_nanoparticles/dataset/RxnH_201602/H_223C_0214203324_0001_dz_bgsub.yml
features: {I_fluctuation: 3.0813680895392994, Ilowq_over_Imean: 3.531236790443437,
  Imax_over_Imean: 10.275354284115425, Imax_sharpness: 1.0732281765503793, best_hump_qwidth: 1.067134423728087,
  best_hump_qwidth_log: 0.0006222980018127294, best_trough_qwidth: 0.020847822367429516,
  best_trough_qwidth_log: 0.0003251551777776533, logI_fluctuation: 2.254292356386794,
  logI_max_over_std: 1.7409700409414723, pearson_expq: -0.4145852700547359, pearson_invexpq: 0.45664259423514597,
  pearson_q: -0.4350217894416346, pearson_q2: -0.35672562468326696, q_Icentroid: 0.21587289782807553,
  q_best_hump: 0.6762253032930134, q_best_hump_log: 0.5560701406769345, q_best_trough: 0.56678428211743,
  q_best_trough_log: 0.5748201851295651, q_logIcentroid: 0.028750711754026773, r_fftIcentroid: 0.07790304279878085}
fit_report:
  converged: 1
  error_weighted: 1
  final_objective: 0.03878272333020932
  fit_snr: 0.5548295507000937
  good_fit: 1
  initial_objective: 2.200780170774184
  logI_weighted: 1
  q_range: [0.1, .inf]
  source_wavelength: 0.799898
noise:
  model: flat
  parameters:
    I0:
      bounds: [1.0e-12, .inf]
      constraint_expr: null
      fixed: 0
      value: 1.0397089017510908e-06
precursor:
  form: guinier_porod
  parameters:
    D:
      bounds: [0.0, 4.0]
      constraint_expr: null
      fixed: 1
      value: 4.0
    I0:
      bounds: [0.0, .inf]
      constraint_expr: null
      fixed: 0
      value: 1.3187219240713417
    r_hard:
      bounds: [0.1, .inf]
      constraint_expr: null
      fixed: 0
      value: 6.691342124737492
    rg:
      bounds: [0.1, .inf]
      constraint_expr: null
      fixed: 0
      value: 4.724289398929056
    v_fraction:
      bounds: [0.01, 0.7405]
      constraint_expr: null
      fixed: 0
      value: 0.18787266511108897
  settings: {interaction: hard_spheres}
  structure: disordered
sample_metadata: {data_file: H_223C_0214203324_0001_dz_bgsub.dat, experiment_id: RxnH_201602,
  notes: '', sample_id: RxnH_201602_1455510815, source_wavelength: 0.799898, time: 1455510815.0}

File: batch_pd_nanoparticles/dataset/RxnH_201602/H_233C_0214203352_0001_dz_bgsub.yml
features: {I_fluctuation: 2.265846527054663, Ilowq_over_Imean: 4.4651651652203235,
  Imax_over_Imean: 13.766199282307062, Imax_sharpness: 1.0913282978519014, best_hump_qwidth: 0.04108303731668505,
  best_hump_qwidth_log: 0.0005948429120478573, best_trough_qwidth: 0.03861156559184187,
  best_trough_qwidth_log: 0.0003455334613491941, logI_fluctuation: 2.0480698767532997,
  logI_max_over_std: 2.0762193805244737, pearson_expq: -0.4403126939127783, pearson_invexpq: 0.49585433056949546,
  pearson_q: -0.4677303837484753, pearson_q2: -0.3672414510279852, q_Icentroid: 0.17860819326118893,
  q_best_hump: 0.5690470241785925, q_best_hump_log: 0.5668769129259947, q_best_trough: 0.5821063625092332,
  q_best_trough_log: 0.5861445762939209, q_logIcentroid: 0.09648971814027091, r_fftIcentroid: 0.07680856603020998}
fit_report:
  converged: 1
  error_weighted: 1
  final_objective: 0.024907243475406828
  fit_snr: 0.3783093775153567
  good_fit: 1
  initial_objective: 4.514423672926789
  logI_weighted: 1
  q_range: [0.1, .inf]
  source_wavelength: 0.799898
noise:
  model: flat
  parameters:
    I0:
      bounds: [1.0e-12, .inf]
      constraint_expr: null
      fixed: 0
      value: 1.609001752089778e-05
precursor:
  form: guinier_porod
  parameters:
    D:
      bounds: [0.0, 4.0]
      constraint_expr: null
      fixed: 1
      value: 4.0
    I0:
      bounds: [0.0, .inf]
      constraint_expr: null
      fixed: 0
      value: 2.1909465360775386
    r_hard:
      bounds: [0.1, .inf]
      constraint_expr: null
      fixed: 0
      value: 6.524027580461248
    rg:
      bounds: [0.1, .inf]
      constraint_expr: null
      fixed: 0
      value: 6.473698111111312
    v_fraction:
      bounds: [0.01, 0.7405]
      constraint_expr: null
      fixed: 0
      value: 0.2695586689223972
  settings: {interaction: hard_spheres}
  structure: disordered
sample_metadata: {data_file: H_233C_0214203352_0001_dz_bgsub.dat, experiment_id: RxnH_201602,
  notes: '', sample_id: RxnH_201602_1455510844, source_wavelength: 0.799898, time: 1455510844.0}

File: batch_pd_nanoparticles/dataset/RxnH_201602/H_240C_0214203407_0001.yml
features: {I_fluctuation: 1.515972226107147, Ilowq_over_Imean: 4.809991764529088,
  Imax_over_Imean: 11.775862250992137, Imax_sharpness: 1.0647306626680182, best_hump_qwidth: 0.05356064334955319,
  best_hump_qwidth_log: 6.300749403853384e-05, best_trough_qwidth: 0.05356064334955319,
  best_trough_qwidth_log: 6.300749403853384e-05, logI_fluctuation: 0.8973637787061324,
  logI_max_over_std: 2.0393327828799848, pearson_expq: -0.5484889643377098, pearson_invexpq: 0.6159258851778313,
  pearson_q: -0.5823210184238969, pearson_q2: -0.4598360893547233, q_Icentroid: 0.14805856388763025,
  q_best_hump: 0.586444058569794, q_best_hump_log: 0.5886550426906136, q_best_trough: 0.586444058569794,
  q_best_trough_log: 0.5886550426906136, q_logIcentroid: 0.0992987653059625, r_fftIcentroid: 0.06987146582082154}
fit_report:
  converged: 1
  error_weighted: 1
  final_objective: 0.016299373164612874
  fit_snr: 0.5514580170197835
  good_fit: 1
  initial_objective: 1.054203159885432
  logI_weighted: 1
  q_range: [0.1, .inf]
  source_wavelength: 0.799898
noise:
  model: flat
  parameters:
    I0:
      bounds: [1.0e-12, .inf]
      constraint_expr: null
      fixed: 0
      value: 2.157182343975883e-06
particle:
  form: spherical
  parameters:
    I0:
      bounds: [0.0, .inf]
      constraint_expr: null
      fixed: 0
      value: 6.981884472112413
    r:
      bounds: [0.1, .inf]
      constraint_expr: null
      fixed: 0
      value: 3.672707430487876
    sigma:
      bounds: [0.0, 2.0]
      constraint_expr: null
      fixed: 0
      value: 1.538461502868595
  settings: {distribution: r_normal, sampling_step: 0.05, sampling_width: 3.5}
  structure: diffuse
precursor:
  form: guinier_porod
  parameters:
    D:
      bounds: [0.0, 4.0]
      constraint_expr: null
      fixed: 1
      value: 4.0
    I0:
      bounds: [0.0, .inf]
      constraint_expr: null
      fixed: 0
      value: 15.073447798042299
    r_hard:
      bounds: [0.1, .inf]
      constraint_expr: null
      fixed: 0
      value: 6.514231305390615
    rg:
      bounds: [0.1, .inf]
      constraint_expr: null
      fixed: 0
      value: 6.312741949878081
    v_fraction:
      bounds: [0.01, 0.7405]
      constraint_expr: null
      fixed: 0
      value: 0.2666923563995054
  settings: {distribution: single, interaction: hard_spheres}
  structure: disordered
sample_metadata: {data_file: H_240C_0214203407_0001_dz_bgsub.dat, experiment_id: RxnH_201602,
  notes: '', sample_id: RxnH_201602_1455510858, source_wavelength: 0.799898, time: 1455510858.0}

File: batch_pd_nanoparticles/dataset/RxnH_201602/H_246C_0214203425_0001_dz_bgsub.yml
features: {I_fluctuation: 0.9440496790277415, Ilowq_over_Imean: 4.719157572391346,
  Imax_over_Imean: 7.7405940216845295, Imax_sharpness: 1.0361823249559194, best_hump_qwidth: 0.0003225834629678763,
  best_hump_qwidth_log: 0.0015670343389359287, best_trough_qwidth: 0.27486593964502587,
  best_trough_qwidth_log: 0.007492835020459785, logI_fluctuation: 4.662921060872734,
  logI_max_over_std: 2.9398404154448787, pearson_expq: -0.7249126183464479, pearson_invexpq: 0.8045644425730504,
  pearson_q: -0.765881291940125, pearson_q2: -0.6189098410292467, q_Icentroid: 0.11358319135414457,
  q_best_hump: 0.03239272362455142, q_best_hump_log: 0.03289624074059272, q_best_trough: 0.5627423647870683,
  q_best_trough_log: 0.5649321650948782, q_logIcentroid: 0.11844842112880358, r_fftIcentroid: 0.05673291624577056}
fit_report:
  converged: 1
  error_weighted: 1
  final_objective: 0.007283897451918337
  fit_snr: 1.6636680129000865
  good_fit: 1
  initial_objective: 0.8981657253604031
  logI_weighted: 1
  q_range: [0.1, .inf]
  source_wavelength: 0.799898
noise:
  model: flat
  parameters:
    I0:
      bounds: [1.0e-12, .inf]
      constraint_expr: null
      fixed: 0
      value: 7.25219951395184e-05
particle:
  form: spherical
  parameters:
    I0:
      bounds: [0.0, .inf]
      constraint_expr: null
      fixed: 0
      value: 37.87429022571532
    r:
      bounds: [0.1, .inf]
      constraint_expr: null
      fixed: 0
      value: 14.801793356534922
    sigma:
      bounds: [0.0, 2.0]
      constraint_expr: null
      fixed: 0
      value: 0.013223489706251312
  settings: {distribution: r_normal, sampling_step: 0.05, sampling_width: 3.5}
  structure: diffuse
precursor:
  form: guinier_porod
  parameters:
    D:
      bounds: [0.0, 4.0]
      constraint_expr: null
      fixed: 1
      value: 4.0
    I0:
      bounds: [0.0, .inf]
      constraint_expr: null
      fixed: 0
      value: 3.9595218949340163
    rg:
      bounds: [0.1, .inf]
      constraint_expr: null
      fixed: 0
      value: 4.286419650433401
  settings: {}
  structure: diffuse
sample_metadata: {data_file: H_246C_0214203425_0001_dz_bgsub.dat, experiment_id: RxnH_201602,
  notes: '', sample_id: RxnH_201602_1455510877, source_wavelength: 0.799898, time: 1455510877.0}

File: batch_pd_nanoparticles/dataset/RxnH_201602/H_250C_0214203443_0001.yml
features: {I_fluctuation: 0.380323646088395, Ilowq_over_Imean: 4.895645224906787,
  Imax_over_Imean: 6.3634559283895324, Imax_sharpness: 1.0202593390815575, best_hump_qwidth: 0.9025957614451061,
  best_hump_qwidth_log: 0.0008900070617422671, best_trough_qwidth: 1.178652851701813,
  best_trough_qwidth_log: 0.0015321936494469886, logI_fluctuation: 1.438184199668829,
  logI_max_over_std: 2.062842131470625, pearson_expq: -0.7347939452715186, pearson_invexpq: 0.8169348352902518,
  pearson_q: -0.7772061647423056, pearson_q2: -0.6259531652886178, q_Icentroid: 0.0975278661837782,
  q_best_hump: 0.5755143095374787, q_best_hump_log: 0.5645468385493821, q_best_trough: 0.5729431253783083,
  q_best_trough_log: 0.5835174158435814, q_logIcentroid: 0.11112712448939221, r_fftIcentroid: 0.05022835813586312}
fit_report:
  converged: 1
  error_weighted: 1
  final_objective: 0.0020818636907980422
  fit_snr: 3.851044555409832
  good_fit: 1
  initial_objective: 0.03194972908493778
  logI_weighted: 1
  q_range: [0.1, .inf]
  source_wavelength: 0.799898
noise:
  model: flat
  parameters:
    I0:
      bounds: [1.0e-12, .inf]
      constraint_expr: null
      fixed: 0
      value: 5.45361765068586e-05
particle:
  form: spherical
  parameters:
    I0:
      bounds: [0.0, .inf]
      constraint_expr: null
      fixed: 0
      value: 169.3600590559792
    r:
      bounds: [0.1, .inf]
      constraint_expr: null
      fixed: 0
      value: 13.783663831686184
    sigma:
      bounds: [0.0, 2.0]
      constraint_expr: null
      fixed: 0
      value: 0.18708067855468768
  settings: {distribution: r_normal, sampling_step: 0.05, sampling_width: 3.5}
  structure: diffuse
precursor:
  form: guinier_porod
  parameters:
    D:
      bounds: [0.0, 4.0]
      constraint_expr: null
      fixed: 1
      value: 4.0
    I0:
      bounds: [0.0, .inf]
      constraint_expr: null
      fixed: 0
      value: 6.844654287888664
    r_hard:
      bounds: [0.1, .inf]
      constraint_expr: null
      fixed: 0
      value: 6.609396035943801
    rg:
      bounds: [0.1, .inf]
      constraint_expr: null
      fixed: 0
      value: 5.475651075879238
    v_fraction:
      bounds: [0.01, 0.7405]
      constraint_expr: null
      fixed: 0
      value: 0.24424127626574063
  settings: {distribution: single, interaction: hard_spheres}
  structure: disordered
sample_metadata: {data_file: H_250C_0214203443_0001_dz_bgsub.dat, experiment_id: RxnH_201602,
  notes: '', sample_id: RxnH_201602_1455510894, source_wavelength: 0.799898, time: 1455510894.0}

File: batch_pd_nanoparticles/dataset/RxnH_201602/H_250C_0214203443_0001_dz_bgsub.yml
features: {I_fluctuation: 0.380323646088395, Ilowq_over_Imean: 4.895645224906787,
  Imax_over_Imean: 6.3634559283895324, Imax_sharpness: 1.0202593390815575, best_hump_qwidth: 0.9025957614451061,
  best_hump_qwidth_log: 0.0008900070617422671, best_trough_qwidth: 1.178652851701813,
  best_trough_qwidth_log: 0.0015321936494469886, logI_fluctuation: 1.438184199668829,
  logI_max_over_std: 2.062842131470625, pearson_expq: -0.7347939452715186, pearson_invexpq: 0.8169348352902518,
  pearson_q: -0.7772061647423056, pearson_q2: -0.6259531652886178, q_Icentroid: 0.0975278661837782,
  q_best_hump: 0.5755143095374787, q_best_hump_log: 0.5645468385493821, q_best_trough: 0.5729431253783083,
  q_best_trough_log: 0.5835174158435814, q_logIcentroid: 0.11112712448939221, r_fftIcentroid: 0.05022835813586312}
fit_report:
  converged: 1
  error_weighted: 1
  final_objective: 0.002831353278541778
  fit_snr: 3.8338401434436036
  good_fit: 1
  initial_objective: 0.3394698747034026
  logI_weighted: 1
  q_range: [0.1, .inf]
  source_wavelength: 0.799898
noise:
  model: flat
  parameters:
    I0:
      bounds: [1.0e-12, .inf]
      constraint_expr: null
      fixed: 0
      value: 3.358127245600695e-05
particle:
  form: spherical
  parameters:
    I0:
      bounds: [0.0, .inf]
      constraint_expr: null
      fixed: 0
      value: 161.82950914601867
    r:
      bounds: [0.1, .inf]
      constraint_expr: null
      fixed: 0
      value: 14.778802403665841
    sigma:
      bounds: [0.0, 2.0]
      constraint_expr: null
      fixed: 0
      value: 0.12699905305683268
  settings: {distribution: r_normal, sampling_step: 0.05, sampling_width: 3.5}
  structure: diffuse
precursor:
  form: guinier_porod
  parameters:
    D:
      bounds: [0.0, 4.0]
      constraint_expr: null
      fixed: 1
      value: 4.0
    I0:
      bounds: [0.0, .inf]
      constraint_expr: null
      fixed: 0
      value: 3.2447029409546904
    rg:
      bounds: [0.1, .inf]
      constraint_expr: null
      fixed: 0
      value: 4.1030641422025775
  settings: {}
  structure: diffuse
sample_metadata: {data_file: H_250C_0214203443_0001_dz_bgsub.dat, experiment_id: RxnH_201602,
  notes: '', sample_id: RxnH_201602_1455510894, source_wavelength: 0.799898, time: 1455510894.0}

File: batch_pd_nanoparticles/dataset/RxnH_201602/H_255C_0214203500_0001_dz_bgsub.yml
features: {I_fluctuation: 0.24019462312022832, Ilowq_over_Imean: 5.224075187762505,
  Imax_over_Imean: 6.274684138066824, Imax_sharpness: 1.0186809544766524, best_hump_qwidth: 0.03460041207691459,
  best_hump_qwidth_log: 0.16919492497539165, best_trough_qwidth: 0.36577887859859426,
  best_trough_qwidth_log: 0.042295868950378165, logI_fluctuation: 2.499045250191195,
  logI_max_over_std: 2.8391752804786305, pearson_expq: -0.7104559589391187, pearson_invexpq: 0.7942291832765861,
  pearson_q: -0.7535558449107395, pearson_q2: -0.6003882921565002, q_Icentroid: 0.08949586424061386,
  q_best_hump: 0.009600156406652516, q_best_hump_log: 0.020055897446970894, q_best_trough: 0.27908084543333866,
  q_best_trough_log: 0.2855983980535509, q_logIcentroid: 0.1524914315205279, r_fftIcentroid: 0.046520903733882665}
fit_report:
  converged: 1
  error_weighted: 1
  final_objective: 0.0012859264933722347
  fit_snr: 3.072767089262316
  good_fit: 1
  initial_objective: 0.0020217552995298376
  logI_weighted: 1
  q_range: [0.1, .inf]
  source_wavelength: 0.799898
noise:
  model: flat
  parameters:
    I0:
      bounds: [1.0e-12, .inf]
      constraint_expr: null
      fixed: 0
      value: 3.0209029076577743e-05
particle:
  form: spherical
  parameters:
    I0:
      bounds: [0.0, .inf]
      constraint_expr: null
      fixed: 0
      value: 389.24853943129034
    r:
      bounds: [0.1, .inf]
      constraint_expr: null
      fixed: 0
      value: 16.2935111102846
    sigma:
      bounds: [0.0, 2.0]
      constraint_expr: null
      fixed: 0
      value: 0.11726017879964357
  settings: {distribution: r_normal, sampling_step: 0.05, sampling_width: 3.5}
  structure: diffuse
precursor:
  form: guinier_porod
  parameters:
    D:
      bounds: [0.0, 4.0]
      constraint_expr: null
      fixed: 1
      value: 4.0
    I0:
      bounds: [0.0, .inf]
      constraint_expr: null
      fixed: 0
      value: 3.022920711342297
    rg:
      bounds: [0.1, .inf]
      constraint_expr: null
      fixed: 0
      value: 3.8234934261407028
  settings: {}
  structure: diffuse
sample_metadata: {data_file: H_255C_0214203500_0001_dz_bgsub.dat, experiment_id: RxnH_201602,
  notes: '', sample_id: RxnH_201602_1455510912, source_wavelength: 0.799898, time: 1455510912.0}

File: batch_pd_nanoparticles/dataset/RxnH_201602/H_260C_0214203516_0001_dz_bgsub.yml
features: {I_fluctuation: 0.20474540247517012, Ilowq_over_Imean: 5.524508396589233,
  Imax_over_Imean: 6.438997107658417, Imax_sharpness: 1.0055583816919842, best_hump_qwidth: 0.018691945357093454,
  best_hump_qwidth_log: 0.11271227771197528, best_trough_qwidth: 0.1748103124555447,
  best_trough_qwidth_log: 0.011523373473483, logI_fluctuation: 2.760757991752503,
  logI_max_over_std: 2.7202010088851956, pearson_expq: -0.6912230866520802, pearson_invexpq: 0.776075064439727,
  pearson_q: -0.7347328779065353, pearson_q2: -0.5803960723395845, q_Icentroid: 0.08353439504088532,
  q_best_hump: 0.030796868295586755, q_best_hump_log: 0.034621640023602684, q_best_trough: 0.2526354278022788,
  q_best_trough_log: 0.2526272189573806, q_logIcentroid: 0.13353113181362505, r_fftIcentroid: 0.044902619539154635}
fit_report:
  converged: 1
  error_weighted: 1
  final_objective: 0.0011224921304430553
  fit_snr: 2.577839547777452
  good_fit: 1
  initial_objective: 0.08594815535874388
  logI_weighted: 1
  q_range: [0.1, .inf]
  source_wavelength: 0.799898
noise:
  model: flat
  parameters:
    I0:
      bounds: [1.0e-12, .inf]
      constraint_expr: null
      fixed: 0
      value: 1.8233145164914255e-05
particle:
  form: spherical
  parameters:
    I0:
      bounds: [0.0, .inf]
      constraint_expr: null
      fixed: 0
      value: 624.6249291804678
    r:
      bounds: [0.1, .inf]
      constraint_expr: null
      fixed: 0
      value: 17.354630647634494
    sigma:
      bounds: [0.0, 2.0]
      constraint_expr: null
      fixed: 0
      value: 0.1144625822045926
  settings: {distribution: r_normal, sampling_step: 0.05, sampling_width: 3.5}
  structure: diffuse
precursor:
  form: guinier_porod
  parameters:
    D:
      bounds: [0.0, 4.0]
      constraint_expr: null
      fixed: 1
      value: 4.0
    I0:
      bounds: [0.0, .inf]
      constraint_expr: null
      fixed: 0
      value: 1.6993189567673341
    rg:
      bounds: [0.1, .inf]
      constraint_expr: null
      fixed: 0
      value: 3.64622804162511
  settings: {}
  structure: diffuse
sample_metadata: {data_file: H_260C_0214203516_0001_dz_bgsub.dat, experiment_id: RxnH_201602,
  notes: '', sample_id: RxnH_201602_1455510928, source_wavelength: 0.799898, time: 1455510928.0}

File: batch_pd_nanoparticles/dataset/RxnH_201602/H_263C_0214203533_0001.yml
features: {I_fluctuation: 0.1685002531747359, Ilowq_over_Imean: 5.739288039762811,
  Imax_over_Imean: 6.709737542966237, Imax_sharpness: 1.0091444502907796, best_hump_qwidth: 0.014917777403310122,
  best_hump_qwidth_log: 0.09586051677014505, best_trough_qwidth: 0.1708800951395435,
  best_trough_qwidth_log: 0.01053371931631116, logI_fluctuation: 2.6125052912033713,
  logI_max_over_std: 2.6858148581413617, pearson_expq: -0.6776664192244046, pearson_invexpq: 0.7631744804866519,
  pearson_q: -0.7214065269005109, pearson_q2: -0.5664138010025215, q_Icentroid: 0.08014583412236634,
  q_best_hump: 0.03425960681635498, q_best_hump_log: 0.03746972436382351, q_best_trough: 0.2432209319786966,
  q_best_trough_log: 0.24384268020836428, q_logIcentroid: 0.12312081839329961, r_fftIcentroid: 0.0442697367621633}
fit_report:
  converged: 1
  error_weighted: 1
  final_objective: 0.0011106335792650064
  fit_snr: 2.33929023474133
  good_fit: 1
  initial_objective: 0.004296559555336715
  logI_weighted: 1
  q_range: [0.1, .inf]
  source_wavelength: 0.799898
noise:
  model: flat
  parameters:
    I0:
      bounds: [1.0e-12, .inf]
      constraint_expr: null
      fixed: 0
      value: 0.4222797412547198
particle:
  form: spherical
  parameters:
    I0:
      bounds: [0.0, .inf]
      constraint_expr: null
      fixed: 0
      value: 826.3455266910937
    r:
      bounds: [0.1, .inf]
      constraint_expr: null
      fixed: 0
      value: 18.144863290393893
    sigma:
      bounds: [0.0, 2.0]
      constraint_expr: null
      fixed: 0
      value: 0.11092963439301551
  settings: {distribution: r_normal, sampling_step: 0.05, sampling_width: 3.5}
  structure: diffuse
sample_metadata: {data_file: H_263C_0214203533_0001_dz_bgsub.dat, experiment_id: RxnH_201602,
  notes: '', sample_id: RxnH_201602_1455510944, source_wavelength: 0.799898, time: 1455510944.0}

File: batch_pd_nanoparticles/dataset/RxnH_201602/H_267C_0214203619_0001_dz_bgsub.yml
features: {I_fluctuation: 0.1616920252461192, Ilowq_over_Imean: 6.0051303580813835,
  Imax_over_Imean: 6.988823465378929, Imax_sharpness: 1.002219129415087, best_hump_qwidth: 0.017054599404818287,
  best_hump_qwidth_log: 0.11572946409152829, best_trough_qwidth: 0.20246568590728156,
  best_trough_qwidth_log: 0.01334610379722002, logI_fluctuation: 2.3750141959601336,
  logI_max_over_std: 2.686544032322622, pearson_expq: -0.661517956135064, pearson_invexpq: 0.7475667813821043,
  pearson_q: -0.7054073693695261, pearson_q2: -0.5500181876263133, q_Icentroid: 0.0768335426112435,
  q_best_hump: 0.02680811270937211, q_best_hump_log: 0.03133946700604562, q_best_trough: 0.23226971152440412,
  q_best_trough_log: 0.23391846761061647, q_logIcentroid: 0.12060158970809406, r_fftIcentroid: 0.04372125920544174}
fit_report:
  converged: 1
  error_weighted: 1
  final_objective: 0.0014561556846621373
  fit_snr: 2.2885973082566684
  good_fit: 1
  initial_objective: 0.003132725191447381
  logI_weighted: 1
  q_range: [0.03, .inf]
  source_wavelength: 0.799898
noise:
  model: flat
  parameters:
    I0:
      bounds: [1.0e-12, .inf]
      constraint_expr: null
      fixed: 0
      value: 0.36362357799807754
particle:
  form: spherical
  parameters:
    I0:
      bounds: [0.0, .inf]
      constraint_expr: null
      fixed: 0
      value: 1148.373766360659
    r:
      bounds: [0.1, .inf]
      constraint_expr: null
      fixed: 0
      value: 19.142324934507787
    sigma:
      bounds: [0.0, 2.0]
      constraint_expr: null
      fixed: 0
      value: 0.09266985852772736
  settings: {distribution: r_normal, sampling_step: 0.05, sampling_width: 3.5}
  structure: diffuse
sample_metadata: {data_file: H_267C_0214203619_0001_dz_bgsub.dat, experiment_id: RxnH_201602,
  notes: '', sample_id: RxnH_201602_1455510990, source_wavelength: 0.799898, time: 1455510990.0}

File: batch_pd_nanoparticles/dataset/RxnH_201602/H_271C_0214203651_0001.yml
features: {I_fluctuation: 0.16371760488723175, Ilowq_over_Imean: 6.066564128581119,
  Imax_over_Imean: 7.0936065422407415, Imax_sharpness: 1.0040524064214034, best_hump_qwidth: 0.01416092256334595,
  best_hump_qwidth_log: 0.0946240872615797, best_trough_qwidth: 0.1770421844278301,
  best_trough_qwidth_log: 0.010024892111655, logI_fluctuation: 1.8929562215243223,
  logI_max_over_std: 2.8257463037739963, pearson_expq: -0.6573344862246132, pearson_invexpq: 0.7435265433249071,
  pearson_q: -0.7012660211192299, pearson_q2: -0.5457689524551184, q_Icentroid: 0.07629574742794033,
  q_best_hump: 0.031259623812271264, q_best_hump_log: 0.03451957626059432, q_best_trough: 0.22917259831448122,
  q_best_trough_log: 0.23036604870864918, q_logIcentroid: 0.14033125149414194, r_fftIcentroid: 0.04338411409001748}
fit_report:
  converged: 1
  error_weighted: 1
  final_objective: 0.0013443499856457585
  fit_snr: 2.2469389984440897
  good_fit: 1
  initial_objective: 0.0017990483387872603
  logI_weighted: 1
  q_range: [0.03, .inf]
  source_wavelength: 0.799898
noise:
  model: flat
  parameters:
    I0:
      bounds: [1.0e-12, .inf]
      constraint_expr: null
      fixed: 0
      value: 0.5445668349166729
particle:
  form: spherical
  parameters:
    I0:
      bounds: [0.0, .inf]
      constraint_expr: null
      fixed: 0
      value: 1207.6868117110782
    r:
      bounds: [0.1, .inf]
      constraint_expr: null
      fixed: 0
      value: 19.482666480359295
    sigma:
      bounds: [0.0, 2.0]
      constraint_expr: null
      fixed: 0
      value: 0.08522512651911962
  settings: {distribution: r_normal, sampling_step: 0.05, sampling_width: 3.5}
  structure: diffuse
sample_metadata: {data_file: H_271C_0214203651_0001_dz_bgsub.dat, experiment_id: RxnH_201602,
  notes: '', sample_id: RxnH_201602_1455511022, source_wavelength: 0.799898, time: 1455511022.0}

File: batch_pd_nanoparticles/dataset/RxnH_201602/H_275C_0214203746_0001.yml
features: {I_fluctuation: 0.1531517305364117, Ilowq_over_Imean: 6.117860687798228,
  Imax_over_Imean: 7.184953042838668, Imax_sharpness: 1.0090088019795391, best_hump_qwidth: 0.014803537455205434,
  best_hump_qwidth_log: 0.10333042008932612, best_trough_qwidth: 0.18566940126146428,
  best_trough_qwidth_log: 0.009042266285510307, logI_fluctuation: 2.662974356064789,
  logI_max_over_std: 2.6708922590321778, pearson_expq: -0.6548899782977949, pearson_invexpq: 0.7411678350149971,
  pearson_q: -0.6988465255800447, pearson_q2: -0.5432831678463367, q_Icentroid: 0.0753002243878157,
  q_best_hump: 0.029303124362217492, q_best_hump_log: 0.033327890890709366, q_best_trough: 0.22712157786014164,
  q_best_trough_log: 0.2271553403527945, q_logIcentroid: 0.11372854914886209, r_fftIcentroid: 0.043655753840345306}
fit_report:
  converged: 1
  error_weighted: 1
  final_objective: 0.0014045500495561106
  fit_snr: 2.216123511370654
  good_fit: 1
  initial_objective: 0.00140455004956899
  logI_weighted: 1
  q_range: [0.03, .inf]
  source_wavelength: 0.799898
noise:
  model: flat
  parameters:
    I0:
      bounds: [1.0e-12, .inf]
      constraint_expr: null
      fixed: 0
      value: 0.22061440975989
particle:
  form: spherical
  parameters:
    I0:
      bounds: [0.0, .inf]
      constraint_expr: null
      fixed: 0
      value: 1284.1586447511015
    r:
      bounds: [0.1, .inf]
      constraint_expr: null
      fixed: 0
      value: 19.649001776584353
    sigma:
      bounds: [0.0, 2.0]
      constraint_expr: null
      fixed: 0
      value: 0.08403414074679205
  settings: {distribution: r_normal, sampling_step: 0.05, sampling_width: 3.5}
  structure: diffuse
sample_metadata: {data_file: H_275C_0214203746_0001_dz_bgsub.dat, experiment_id: RxnH_201602,
  notes: '', sample_id: RxnH_201602_1455511077, source_wavelength: 0.799898, time: 1455511077.0}

File: batch_pd_nanoparticles/dataset/RxnH_201602/H_276C_0214203817_0001.yml
features: {I_fluctuation: 0.1659225903062713, Ilowq_over_Imean: 6.127161509476982,
  Imax_over_Imean: 7.175320374828983, Imax_sharpness: 1.0043301240000662, best_hump_qwidth: 0.014980776371711897,
  best_hump_qwidth_log: 0.10405287365207329, best_trough_qwidth: 0.1744183894857353,
  best_trough_qwidth_log: 0.008870264135922519, logI_fluctuation: 2.928300127827982,
  logI_max_over_std: 2.67126499565885, pearson_expq: -0.6544969814383863, pearson_invexpq: 0.7408056158291965,
  pearson_q: -0.6984643674594762, pearson_q2: -0.5428637143117329, q_Icentroid: 0.07523351328569404,
  q_best_hump: 0.028659972218921415, q_best_hump_log: 0.03286614522043346, q_best_trough: 0.225476020841598,
  q_best_trough_log: 0.22550514515187858, q_logIcentroid: 0.11319424780129211, r_fftIcentroid: 0.043595156955464606}
fit_report:
  converged: 1
  error_weighted: 1
  final_objective: 0.0014182068036883504
  fit_snr: 2.2200814378903257
  good_fit: 1
  initial_objective: 0.0015251345339243523
  logI_weighted: 1
  q_range: [0.03, .inf]
  source_wavelength: 0.799898
noise:
  model: flat
  parameters:
    I0:
      bounds: [1.0e-12, .inf]
      constraint_expr: null
      fixed: 0
      value: 0.2305491983461364
particle:
  form: spherical
  parameters:
    I0:
      bounds: [0.0, .inf]
      constraint_expr: null
      fixed: 0
      value: 1274.8789101191728
    r:
      bounds: [0.1, .inf]
      constraint_expr: null
      fixed: 0
      value: 19.667779148705698
    sigma:
      bounds: [0.0, 2.0]
      constraint_expr: null
      fixed: 0
      value: 0.08526200219242575
  settings: {distribution: r_normal, sampling_step: 0.05, sampling_width: 3.5}
  structure: diffuse
sample_metadata: {data_file: H_276C_0214203817_0001_dz_bgsub.dat, experiment_id: RxnH_201602,
  notes: '', sample_id: RxnH_201602_1455511108, source_wavelength: 0.799898, time: 1455511108.0}

File: batch_pd_nanoparticles/dataset/RxnH_201602/H_277C_0214203838_0001_dz_bgsub.yml
features: {I_fluctuation: 0.15708358933938096, Ilowq_over_Imean: 6.133669861321491,
  Imax_over_Imean: 7.184177433181196, Imax_sharpness: 1.0080862262312011, best_hump_qwidth: 1.312795489100275,
  best_hump_qwidth_log: 0.0006078787874403025, best_trough_qwidth: 1.124818109394391,
  best_trough_qwidth_log: 0.0007404530919122443, logI_fluctuation: 2.328135437996406,
  logI_max_over_std: 2.2495252235554015, pearson_expq: -0.6541638358004853, pearson_invexpq: 0.7405095448123513,
  pearson_q: -0.6981465529047249, pearson_q2: -0.5424965185247942, q_Icentroid: 0.07511555912651312,
  q_best_hump: 0.5863192532095656, q_best_hump_log: 0.5886762555040657, q_best_trough: 0.5867055871274569,
  q_best_trough_log: 0.5886018694115172, q_logIcentroid: 0.09484406166641456, r_fftIcentroid: 0.04380029001338582}
fit_report:
  converged: 1
  error_weighted: 1
  final_objective: 0.0014364884470101746
  fit_snr: 2.226845262896065
  good_fit: 1
  initial_objective: 0.002037269593325293
  logI_weighted: 1
  q_range: [0.03, .inf]
  source_wavelength: 0.799898
noise:
  model: flat
  parameters:
    I0:
      bounds: [1.0e-12, .inf]
      constraint_expr: null
      fixed: 0
      value: 0.23739298840585976
particle:
  form: spherical
  parameters:
    I0:
      bounds: [0.0, .inf]
      constraint_expr: null
      fixed: 0
      value: 1306.8712345443305
    r:
      bounds: [0.1, .inf]
      constraint_expr: null
      fixed: 0
      value: 19.726833538125646
    sigma:
      bounds: [0.0, 2.0]
      constraint_expr: null
      fixed: 0
      value: 0.08183258304439966
  settings: {distribution: r_normal, sampling_step: 0.05, sampling_width: 3.5}
  structure: diffuse
sample_metadata: {data_file: H_277C_0214203838_0001_dz_bgsub.dat, experiment_id: RxnH_201602,
  notes: '', sample_id: RxnH_201602_1455511130, source_wavelength: 0.799898, time: 1455511130.0}

File: batch_pd_nanoparticles/dataset/RxnH_201602/H_278C_0214203922_0001.yml
features: {I_fluctuation: 0.1539530592145056, Ilowq_over_Imean: 6.137327052067232,
  Imax_over_Imean: 7.184932568688285, Imax_sharpness: 1.0065539864221091, best_hump_qwidth: 0.014587765450585493,
  best_hump_qwidth_log: 0.10323499978318822, best_trough_qwidth: 0.1735311981040354,
  best_trough_qwidth_log: 0.008450168364461616, logI_fluctuation: 2.9730619033590244,
  logI_max_over_std: 2.644841121615636, pearson_expq: -0.653916145822897, pearson_invexpq: 0.7402459235345056,
  pearson_q: -0.6978891658602868, pearson_q2: -0.5422716254889096, q_Icentroid: 0.07508891197701506,
  q_best_hump: 0.02940723627450692, q_best_hump_log: 0.033395794768092846, q_best_trough: 0.2257353397404137,
  q_best_trough_log: 0.2257209286628099, q_logIcentroid: 0.1094985282648127, r_fftIcentroid: 0.04363155779222528}
fit_report:
  converged: 1
  error_weighted: 1
  final_objective: 0.0014403655378376161
  fit_snr: 2.2189009062933183
  good_fit: 1
  initial_objective: 0.0014534508371736282
  logI_weighted: 1
  q_range: [0.03, .inf]
  source_wavelength: 0.799898
noise:
  model: flat
  parameters:
    I0:
      bounds: [1.0e-12, .inf]
      constraint_expr: null
      fixed: 0
      value: 0.2258926681099166
particle:
  form: spherical
  parameters:
    I0:
      bounds: [0.0, .inf]
      constraint_expr: null
      fixed: 0
      value: 1312.6434697034392
    r:
      bounds: [0.1, .inf]
      constraint_expr: null
      fixed: 0
      value: 19.713717853905408
    sigma:
      bounds: [0.0, 2.0]
      constraint_expr: null
      fixed: 0
      value: 0.0842137265587728
  settings: {distribution: r_normal, sampling_step: 0.05, sampling_width: 3.5}
  structure: diffuse
sample_metadata: {data_file: H_278C_0214203922_0001_dz_bgsub.dat, experiment_id: RxnH_201602,
  notes: '', sample_id: RxnH_201602_1455511173, source_wavelength: 0.799898, time: 1455511173.0}

File: batch_pd_nanoparticles/dataset/RxnH_201602/H_280C_0214203949_0001_dz_bgsub.yml
features: {I_fluctuation: 0.15935084934140836, Ilowq_over_Imean: 6.13925722202701,
  Imax_over_Imean: 7.2010682894779885, Imax_sharpness: 1.0044220530451506, best_hump_qwidth: 0.01602283880662544,
  best_hump_qwidth_log: 0.10636494630733652, best_trough_qwidth: 0.19282207700350898,
  best_trough_qwidth_log: 0.009878380137996535, logI_fluctuation: 2.560502270798718,
  logI_max_over_std: 2.741599819111866, pearson_expq: -0.6534625087655739, pearson_invexpq: 0.7398268347146013,
  pearson_q: -0.6974502264905341, pearson_q2: -0.541790602426423, q_Icentroid: 0.07519567174924732,
  q_best_hump: 0.02654166387635004, q_best_hump_log: 0.031475005759694585, q_best_trough: 0.22621881949730094,
  q_best_trough_log: 0.22698718808722362, q_logIcentroid: 0.12442607985151873, r_fftIcentroid: 0.04393796980222319}
fit_report:
  converged: 1
  error_weighted: 1
  final_objective: 0.0014342309509069212
  fit_snr: 2.217596017531494
  good_fit: 1
  initial_objective: 0.004852673337397151
  logI_weighted: 1
  q_range: [0.03, .inf]
  source_wavelength: 0.799898
noise:
  model: flat
  parameters:
    I0:
      bounds: [1.0e-12, .inf]
      constraint_expr: null
      fixed: 0
      value: 0.35185465696758345
particle:
  form: spherical
  parameters:
    I0:
      bounds: [0.0, .inf]
      constraint_expr: null
      fixed: 0
      value: 1239.274142435406
    r:
      bounds: [0.1, .inf]
      constraint_expr: null
      fixed: 0
      value: 19.78223252320963
    sigma:
      bounds: [0.0, 2.0]
      constraint_expr: null
      fixed: 0
      value: 0.08081917878007738
  settings: {distribution: r_normal, sampling_step: 0.05, sampling_width: 3.5}
  structure: diffuse
sample_metadata: {data_file: H_280C_0214203949_0001_dz_bgsub.dat, experiment_id: RxnH_201602,
  notes: '', sample_id: RxnH_201602_1455511200, source_wavelength: 0.799898, time: 1455511200.0}

File: batch_pd_nanoparticles/dataset/RxnH_201602/H_280C_10_0214204821_0001_dz_bgsub.yml
features: {I_fluctuation: 0.16622288439225644, Ilowq_over_Imean: 6.162170970737811,
  Imax_over_Imean: 7.268371873691762, Imax_sharpness: 1.0056846461935771, best_hump_qwidth: 0.014541239772959994,
  best_hump_qwidth_log: 0.1024792648592456, best_trough_qwidth: 0.19889989430394459,
  best_trough_qwidth_log: 0.011723552015923504, logI_fluctuation: 3.193857359251969,
  logI_max_over_std: 2.6302657180252127, pearson_expq: -0.6524215036567452, pearson_invexpq: 0.7387815249056596,
  pearson_q: -0.6963990059531072, pearson_q2: -0.5407764023784837, q_Icentroid: 0.07478450409184821,
  q_best_hump: 0.029104861096579115, q_best_hump_log: 0.03330428383099027, q_best_trough: 0.2256206634435184,
  q_best_trough_log: 0.22686395188613473, q_logIcentroid: 0.10432574228511152, r_fftIcentroid: 0.043540831317820224}
fit_report:
  converged: 1
  error_weighted: 1
  final_objective: 0.0014418853481966683
  fit_snr: 2.197337457009886
  good_fit: 1
  initial_objective: 0.002832368202219928
  logI_weighted: 1
  q_range: [0.03, .inf]
  source_wavelength: 0.799898
noise:
  model: flat
  parameters:
    I0:
      bounds: [1.0e-12, .inf]
      constraint_expr: null
      fixed: 0
      value: 0.18708398116597602
particle:
  form: spherical
  parameters:
    I0:
      bounds: [0.0, .inf]
      constraint_expr: null
      fixed: 0
      value: 1286.9528313763208
    r:
      bounds: [0.1, .inf]
      constraint_expr: null
      fixed: 0
      value: 19.79359363990655
    sigma:
      bounds: [0.0, 2.0]
      constraint_expr: null
      fixed: 0
      value: 0.0852409351163419
  settings: {distribution: r_normal, sampling_step: 0.05, sampling_width: 3.5}
  structure: diffuse
sample_metadata: {data_file: H_280C_10_0214204821_0001_dz_bgsub.dat, experiment_id: RxnH_201602,
  notes: '', sample_id: RxnH_201602_1455511712, source_wavelength: 0.799898, time: 1455511712.0}
