Repository: slaclab/xrsdkit_modeling

xrsdkit modeling
----------------

This repository contains datasets from projects at SLAC/SSRL,
xrsdkit models trained on these datasets,
and notebooks for (re-)training and inspecting the models.

Usage
-----

It is expected that the user has installed a Python interpreter 
(preferably version 3.5 or greater),
and that the user has installed xrsdkit for that interpreter.
Follow the installation instructions in the xrsdkit documentation, 
`here <https://xrsdkit.readthedocs.io/en/latest/>`_.

Usage is summarized in the step-by-step instructions below.
For examples and details, see the notebooks.

File: batch_pd_nanoparticles/dataset/RxnH_201602/H_280C_15_0214210253_0001_dz_bgsub.yml
features: {I_fluctuation: 0.1644134326440234, Ilowq_over_Imean: 6.163067949347491,
  Imax_over_Imean: 7.269121804465421, Imax_sharpness: 1.0043876274712795, best_hump_qwidth: 0.013195716046119849,
  best_hump_qwidth_log: 0.09448465019550585, best_trough_qwidth: 0.18811541681788999,
  best_trough_qwidth_log: 0.011656411865875294, logI_fluctuation: 2.3146253746677217,
  logI_max_over_std: 2.6565474971524714, pearson_expq: -0.6523793297668193, pearson_invexpq: 0.7387378503897167,
  pearson_q: -0.6963553378422574, pearson_q2: -0.5407365977775245, q_Icentroid: 0.07481289876417772,
  q_best_hump: 0.03168036734511864, q_best_hump_log: 0.03499924718885039, q_best_trough: 0.22542581382177643,
  q_best_trough_log: 0.22651602962270723, q_logIcentroid: 0.11053272812554625, r_fftIcentroid: 0.04341171751793375}
fit_report:
  converged: 1
  error_weighted: 1
  final_objective: 0.001429406692072486
  fit_snr: 2.1922588413144752
  good_fit: 1
  initial_objective: 0.0014294066920906236
  logI_weighted: 1
  q_range: [0.03, .inf]
  source_wavelength: 0.799898
noise:
  model: flat
  parameters:
    I0:
      bounds: [1.0e-12, .inf]
      constraint_expr: null
      fixed: 0
      value: 0.19429388419158167
particle:
  form: spherical
  parameters:
    I0:
      bounds: [0.0, .inf]
      constraint_expr: null
      fixed: 0
      value: 1327.5002736568267
    r:
      bounds: [0.1, .inf]
      constraint_expr: null
      fixed: 0
      value: 19.765785537896846
    sigma:
      bounds: [0.0, 2.0]
      constraint_expr: null
      fixed: 0
      value: 0.08887911933408854
  settings: {distribution: r_normal, sampling_step: 0.05, sampling_width: 3.5}
  structure: diffuse
sample_metadata: {data_file: H_280C_15_0214210253_0001_dz_bgsub.dat, experiment_id: RxnH_201602,
  notes: '', sample_id: RxnH_201602_1455512584, source_wavelength: 0.799898, time: 1455512584.0}

File: batch_pd_nanoparticles/dataset/RxnH_201602/H_280C_16_0214210426_0001_dz_bgsub.yml
features: {I_fluctuation: 0.1643269887863345, Ilowq_over_Imean: 6.16591460333746,
  Imax_over_Imean: 7.229178164353366, Imax_sharpness: 1.0078726479271636, best_hump_qwidth: 0.01414744110176661,
  best_hump_qwidth_log: 0.10370956477439301, best_trough_qwidth: 0.16890806583385257,
  best_trough_qwidth_log: 0.009982134574781684, logI_fluctuation: 3.3342153587380468,
  logI_max_over_std: 2.5497073601810567, pearson_expq: -0.6524395007496373, pearson_invexpq: 0.7387944489231546,
  pearson_q: -0.6964146277377236, pearson_q2: -0.5407997212684291, q_Icentroid: 0.07466137518566347,
  q_best_hump: 0.029580669124259718, q_best_hump_log: 0.033622570201137014, q_best_trough: 0.22418929217556435,
  q_best_trough_log: 0.2246092335758758, q_logIcentroid: 0.09164611041493038, r_fftIcentroid: 0.04349747376101053}
fit_report:
  converged: 1
  error_weighted: 1
  final_objective: 0.0016749184542636222
  fit_snr: 2.1866453869585594
  good_fit: 1
  initial_objective: 0.0017464384544996097
  logI_weighted: 1
  q_range: [0.03, .inf]
  source_wavelength: 0.799898
noise:
  model: flat
  parameters:
    I0:
      bounds: [1.0e-12, .inf]
      constraint_expr: null
      fixed: 0
      value: 0.10890520563629924
particle:
  form: spherical
  parameters:
    I0:
      bounds: [0.0, .inf]
      constraint_expr: null
      fixed: 0
      value: 1338.3903366999289
    r:
      bounds: [0.1, .inf]
      constraint_expr: null
      fixed: 0
      value: 19.775132805530102
    sigma:
      bounds: [0.0, 2.0]
      constraint_expr: null
      fixed: 0
      value: 0.08909259785397106
  settings: {distribution: r_normal, sampling_step: 0.05, sampling_width: 3.5}
  structure: diffuse
sample_metadata: {data_file: H_280C_16_0214210426_0001_dz_bgsub.dat, experiment_id: RxnH_201602,
  notes: '', sample_id: RxnH_201602_1455512677, source_wavelength: 0.799898, time: 1455512677.0}

File: batch_pd_nanoparticles/dataset/RxnH_201602/H_280C_1_0214204023_0001.yml
features: {I_fluctuation: 0.154484197206556, Ilowq_over_Imean: 6.150768465421992,
  Imax_over_Imean: 7.210351066782825, Imax_sharpness: 1.008756020849022, best_hump_qwidth: 0.0149862852191929,
  best_hump_qwidth_log: 0.10444118056509848, best_trough_qwidth: 0.2363146144877293,
  best_trough_qwidth_log: 0.0127394182397053, logI_fluctuation: 2.8797486271224213,
  logI_max_over_std: 2.655065478062729, pearson_expq: -0.6530855072917562, pearson_invexpq: 0.7394313298968886,
  pearson_q: -0.6970621461127162, pearson_q2: -0.5414426715279592, q_Icentroid: 0.07491789550387089,
  q_best_hump: 0.02880289951750148, q_best_hump_log: 0.03304541654956883, q_best_trough: 0.22840095256322374,
  q_best_trough_log: 0.22985675325735383, q_logIcentroid: 0.1090122524501811, r_fftIcentroid: 0.043590687235518066}
fit_report:
  converged: 1
  error_weighted: 1
  final_objective: 0.0014492084273534573
  fit_snr: 2.2066822663936954
  good_fit: 1
  initial_objective: 0.0018687026578689237
  logI_weighted: 1
  q_range: [0.03, .inf]
  source_wavelength: 0.799898
noise:
  model: flat
  parameters:
    I0:
      bounds: [1.0e-12, .inf]
      constraint_expr: null
      fixed: 0
      value: 0.19709219902176012
particle:
  form: spherical
  parameters:
    I0:
      bounds: [0.0, .inf]
      constraint_expr: null
      fixed: 0
      value: 1264.442693452176
    r:
      bounds: [0.1, .inf]
      constraint_expr: null
      fixed: 0
      value: 19.764447485531196
    sigma:
      bounds: [0.0, 2.0]
      constraint_expr: null
      fixed: 0
      value: 0.08262194319573468
  settings: {distribution: r_normal, sampling_step: 0.05, sampling_width: 3.5}
  structure: diffuse
sample_metadata: {data_file: H_280C_1_0214204023_0001_dz_bgsub.dat, experiment_id: RxnH_201602,
  notes: '', sample_id: RxnH_201602_1455511234, source_wavelength: 0.799898, time: 1455511234.0}

File: batch_pd_nanoparticles/dataset/RxnH_201602/H_280C_2_0214204058_0001_dz_bgsub.yml
features: {I_fluctuation: 0.18054284099729712, Ilowq_over_Imean: 6.1526886018743,
  Imax_over_Imean: 7.230637694924802, Imax_sharpness: 1.0063947470546004, best_hump_qwidth: 0.014741407439986663,
  best_hump_qwidth_log: 0.10980750017585277, best_trough_qwidth: 0.17228312635695123,
  best_trough_qwidth_log: 0.008708228321400259, logI_fluctuation: 3.954002511073672,
  logI_max_over_std: 2.5001765260892044, pearson_expq: -0.6531301190280182, pearson_invexpq: 0.7394544324676823,
  pearson_q: -0.6970972748477423, pearson_q2: -0.5415105162743513, q_Icentroid: 0.074717938437259,
  q_best_hump: 0.029212849676858, q_best_hump_log: 0.033276420000504625, q_best_trough: 0.2256031100433524,
  q_best_trough_log: 0.2258989745835008, q_logIcentroid: 0.08001614288631316, r_fftIcentroid: 0.04360507315863609}
fit_report:
  converged: 1
  error_weighted: 1
  final_objective: 0.0015217715334789475
  fit_snr: 2.195392292434432
  good_fit: 1
  initial_objective: 0.00163390561980086
  logI_weighted: 1
  q_range: [0.03, .inf]
  source_wavelength: 0.799898
noise:
  model: flat
  parameters:
    I0:
      bounds: [1.0e-12, .inf]
      constraint_expr: null
      fixed: 0
      value: 0.07872249763804062
particle:
  form: spherical
  parameters:
    I0:
      bounds: [0.0, .inf]
      constraint_expr: null
      fixed: 0
      value: 1275.6812761606693
    r:
      bounds: [0.1, .inf]
      constraint_expr: null
      fixed: 0
      value: 19.781239111606336
    sigma:
      bounds: [0.0, 2.0]
      constraint_expr: null
      fixed: 0
      value: 0.08207753329456369
  settings: {distribution: r_normal, sampling_step: 0.05, sampling_width: 3.5}
  structure: diffuse
sample_metadata: {data_file: H_280C_2_0214204058_0001_dz_bgsub.dat, experiment_id: RxnH_201602,
  notes: '', sample_id: RxnH_201602_1455511270, source_wavelength: 0.799898, time: 1455511270.0}

File: batch_pd_nanoparticles/dataset/RxnH_201602/H_280C_3_0214204143_0001_dz_bgsub.yml
features: {I_fluctuation: 0.154333199528204, Ilowq_over_Imean: 6.155017032512602,
  Imax_over_Imean: 7.220967929212635, Imax_sharpness: 1.0049650037675697, best_hump_qwidth: 0.014593031037546545,
  best_hump_qwidth_log: 0.10414393523364077, best_trough_qwidth: 0.16888092205585575,
  best_trough_qwidth_log: 0.008817402567139412, logI_fluctuation: 2.6328371547095886,
  logI_max_over_std: 2.6075590340380947, pearson_expq: -0.6531346075128346, pearson_invexpq: 0.739521616425802,
  pearson_q: -0.697129775766373, pearson_q2: -0.5414437790862602, q_Icentroid: 0.07483408574071493,
  q_best_hump: 0.02906635164621507, q_best_hump_log: 0.03312981665624243, q_best_trough: 0.22553221291647468,
  q_best_trough_log: 0.2259661848047351, q_logIcentroid: 0.10084750164213187, r_fftIcentroid: 0.04392035415862707}
fit_report:
  converged: 1
  error_weighted: 1
  final_objective: 0.0014731232462078627
  fit_snr: 2.218637985810456
  good_fit: 1
  initial_objective: 0.0015785922615165658
  logI_weighted: 1
  q_range: [0.03, .inf]
  source_wavelength: 0.799898
noise:
  model: flat
  parameters:
    I0:
      bounds: [1.0e-12, .inf]
      constraint_expr: null
      fixed: 0
      value: 0.1789508012059523
particle:
  form: spherical
  parameters:
    I0:
      bounds: [0.0, .inf]
      constraint_expr: null
      fixed: 0
      value: 1266.9281502075792
    r:
      bounds: [0.1, .inf]
      constraint_expr: null
      fixed: 0
      value: 19.770258900796378
    sigma:
      bounds: [0.0, 2.0]
      constraint_expr: null
      fixed: 0
      value: 0.0837378395955285
  settings: {distribution: r_normal, sampling_step: 0.05, sampling_width: 3.5}
  structure: diffuse
sample_metadata: {data_file: H_280C_3_0214204143_0001_dz_bgsub.dat, experiment_id: RxnH_201602,
  notes: '', sample_id: RxnH_201602_1455511314, source_wavelength: 0.799898, time: 1455511314.0}

File: batch_pd_nanoparticles/dataset/RxnH_201602/H_280C_4_0214204222_0001_dz_bgsub.yml
features: {I_fluctuation: 0.15077492545243218, Ilowq_over_Imean: 6.155544912897334,
  Imax_over_Imean: 7.226938728980075, Imax_sharpness: 1.0037861123795322, best_hump_qwidth: 0.013929171532048947,
  best_hump_qwidth_log: 0.10363406607754179, best_trough_qwidth: 0.23158916201415974,
  best_trough_qwidth_log: 0.013661020411565562, logI_fluctuation: 3.144319470387525,
  logI_max_over_std: 2.518947253632442, pearson_expq: -0.653023532749981, pearson_invexpq: 0.7393842521640321,
  pearson_q: -0.6970058369161698, pearson_q2: -0.5413647132353459, q_Icentroid: 0.07471323271023494,
  q_best_hump: 0.030339899485284316, q_best_hump_log: 0.03401903274206536, q_best_trough: 0.22782192552727115,
  q_best_trough_log: 0.22977591650536905, q_logIcentroid: 0.08265878923169917, r_fftIcentroid: 0.04375618704678869}
fit_report:
  converged: 1
  error_weighted: 1
  final_objective: 0.0014593633650056511
  fit_snr: 2.2059568607003865
  good_fit: 1
  initial_objective: 0.0015121792886924092
  logI_weighted: 1
  q_range: [0.03, .inf]
  source_wavelength: 0.799898
noise:
  model: flat
  parameters:
    I0:
      bounds: [1.0e-12, .inf]
      constraint_expr: null
      fixed: 0
      value: 0.09870284612887492
particle:
  form: spherical
  parameters:
    I0:
      bounds: [0.0, .inf]
      constraint_expr: null
      fixed: 0
      value: 1261.314556515242
    r:
      bounds: [0.1, .inf]
      constraint_expr: null
      fixed: 0
      value: 19.77352884968627
    sigma:
      bounds: [0.0, 2.0]
      constraint_expr: null
      fixed: 0
      value: 0.08388580229018427
  settings: {distribution: r_normal, sampling_step: 0.05, sampling_width: 3.5}
  structure: diffuse
sample_metadata: {data_file: H_280C_4_0214204222_0001_dz_bgsub.dat, experiment_id: RxnH_201602,
  notes: '', sample_id: RxnH_201602_1455511353, source_wavelength: 0.799898, time: 1455511353.0}

File: batch_pd_nanoparticles/dataset/RxnH_201602/H_280C_6_0214204419_0001_dz_bgsub.yml
features: {I_fluctuation: 0.1747505845840637, Ilowq_over_Imean: 6.152778939819956,
  Imax_over_Imean: 7.226770974241115, Imax_sharpness: 1.0066095923304261, best_hump_qwidth: 0.014316701212261414,
  best_hump_qwidth_log: 0.09934040127974213, best_trough_qwidth: 0.1671839533886772,
  best_trough_qwidth_log: 0.008166441563259892, logI_fluctuation: 2.7590015125095264,
  logI_max_over_std: 2.682406509265784, pearson_expq: -0.6529005860955144, pearson_invexpq: 0.739268939468881,
  pearson_q: -0.6968857686200616, pearson_q2: -0.5412360081138949, q_Icentroid: 0.07496670013195968,
  q_best_hump: 0.02981472772769217, q_best_hump_log: 0.033712179823432165, q_best_trough: 0.22405038353319004,
  q_best_trough_log: 0.22402791405645428, q_logIcentroid: 0.11362294256257614, r_fftIcentroid: 0.043392396823632814}
fit_report:
  converged: 1
  error_weighted: 1
  final_objective: 0.0015031035432715688
  fit_snr: 2.207390366941611
  good_fit: 1
  initial_objective: 0.0018237124323675607
  logI_weighted: 1
  q_range: [0.03, .inf]
  source_wavelength: 0.799898
noise:
  model: flat
  parameters:
    I0:
      bounds: [1.0e-12, .inf]
      constraint_expr: null
      fixed: 0
      value: 0.2735985188258466
particle:
  form: spherical
  parameters:
    I0:
      bounds: [0.0, .inf]
      constraint_expr: null
      fixed: 0
      value: 1245.5681614112164
    r:
      bounds: [0.1, .inf]
      constraint_expr: null
      fixed: 0
      value: 19.807844571951204
    sigma:
      bounds: [0.0, 2.0]
      constraint_expr: null
      fixed: 0
      value: 0.0824854567185892
  settings: {distribution: r_normal, sampling_step: 0.05, sampling_width: 3.5}
  structure: diffuse
sample_metadata: {data_file: H_280C_6_0214204419_0001_dz_bgsub.dat, experiment_id: RxnH_201602,
  notes: '', sample_id: RxnH_201602_1455511470, source_wavelength: 0.799898, time: 1455511470.0}

File: batch_pd_nanoparticles/dataset/RxnH_201602/H_280C_8_0214204638_0001_dz_bgsub.yml
features: {I_fluctuation: 0.16066306853521156, Ilowq_over_Imean: 6.156111182377035,
  Imax_over_Imean: 7.215963834048692, Imax_sharpness: 1.0032539011190016, best_hump_qwidth: 0.015136683612676363,
  best_hump_qwidth_log: 0.10261522203708227, best_trough_qwidth: 0.20381151195994943,
  best_trough_qwidth_log: 0.010910167653721506, logI_fluctuation: 2.8095978045429892,
  logI_max_over_std: 2.7267443552025847, pearson_expq: -0.6525229246589067, pearson_invexpq: 0.7388675597059549,
  pearson_q: -0.6964940706374522, pearson_q2: -0.540892863356771, q_Icentroid: 0.07502222496993888,
  q_best_hump: 0.028084754808125778, q_best_hump_log: 0.032551679386811916, q_best_trough: 0.22530802000474193,
  q_best_trough_log: 0.2257970995926863, q_logIcentroid: 0.12231022920489809, r_fftIcentroid: 0.0435362118478416}
fit_report:
  converged: 1
  error_weighted: 1
  final_objective: 0.001402631243865593
  fit_snr: 2.197339638624582
  good_fit: 1
  initial_objective: 0.0014040905742485254
  logI_weighted: 1
  q_range: [0.03, .inf]
  source_wavelength: 0.799898
noise:
  model: flat
  parameters:
    I0:
      bounds: [1.0e-12, .inf]
      constraint_expr: null
      fixed: 0
      value: 0.3164963083224078
particle:
  form: spherical
  parameters:
    I0:
      bounds: [0.0, .inf]
      constraint_expr: null
      fixed: 0
      value: 1298.2857996857988
    r:
      bounds: [0.1, .inf]
      constraint_expr: null
      fixed: 0
      value: 19.79984567122395
    sigma:
      bounds: [0.0, 2.0]
      constraint_expr: null
      fixed: 0
      value: 0.08416187629238636
  settings: {distribution: r_normal, sampling_step: 0.05, sampling_width: 3.5}
  structure: diffuse
sample_metadata: {data_file: H_280C_8_0214204638_0001_dz_bgsub.dat, experiment_id: RxnH_201602,
  notes: '', sample_id: RxnH_201602_1455511609, source_wavelength: 0.799898, time: 1455511609.0}

File: batch_pd_nanoparticles/dataset/RxnH_201602/H_280C_9_0214204755_0001_dz_bgsub.yml
features: {I_fluctuation: 0.16048486223432717, Ilowq_over_Imean: 6.164061551837737,
  Imax_over_Imean: 7.2272232781138745, Imax_sharpness: 1.0076028198800715, best_hump_qwidth: 0.015662084100694893,
  best_hump_qwidth_log: 0.10895931768139235, best_trough_qwidth: 0.17855841260256933,
  best_trough_qwidth_log: 0.009355039669981694, logI_fluctuation: 2.7971113024199887,
  logI_max_over_std: 2.6253160711645394, pearson_expq: -0.6524590504531874, pearson_invexpq: 0.7388261896701629,
  pearson_q: -0.6964402615554505, pearson_q2: -0.5408052544042453, q_Icentroid: 0.07473535711327177,
  q_best_hump: 0.02671602440790033, q_best_hump_log: 0.031776763794372664, q_best_trough: 0.22525736016923772,
  q_best_trough_log: 0.2255980498770184, q_logIcentroid: 0.10462092169317368, r_fftIcentroid: 0.04383214678356534}
fit_report:
  converged: 1
  error_weighted: 1
  final_objective: 0.001450588410067585
  fit_snr: 2.198985094555886
  good_fit: 1
  initial_objective: 0.0022553690887277774
  logI_weighted: 1
  q_range: [0.03, .inf]
  source_wavelength: 0.799898
noise:
  model: flat
  parameters:
    I0:
      bounds: [1.0e-12, .inf]
      constraint_expr: null
      fixed: 0
      value: 0.16005491222409496
particle:
  form: spherical
  parameters:
    I0:
      bounds: [0.0, .inf]
      constraint_expr: null
      fixed: 0
      value: 1335.9904803738177
    r:
      bounds: [0.1, .inf]
      constraint_expr: null
      fixed: 0
      value: 19.80505139012153
    sigma:
      bounds: [0.0, 2.0]
      constraint_expr: null
      fixed: 0
      value: 0.08444897686493191
  settings: {distribution: r_normal, sampling_step: 0.05, sampling_width: 3.5}
  structure: diffuse
sample_metadata: {data_file: H_280C_9_0214204755_0001_dz_bgsub.dat, experiment_id: RxnH_201602,
  notes: '', sample_id: RxnH_201602_1455511687, source_wavelength: 0.799898, time: 1455511687.0}

File: batch_pd_nanoparticles/dataset/RxnH_201602/H_40C_0214194932_0001.yml
features: {I_fluctuation: 3.4363581027136876, Ilowq_over_Imean: 2.9093324479178375,
  Imax_over_Imean: 7.571772394680734, Imax_sharpness: 1.0074680630528157, best_hump_qwidth: 0.00015322862470245198,
  best_hump_qwidth_log: 0.00039915246216120433, best_trough_qwidth: 0.010960343329475767,
  best_trough_qwidth_log: 0.006222277208215865, logI_fluctuation: 6.537023839536494,
  logI_max_over_std: 5.8620716253818035, pearson_expq: -0.4777531566417734, pearson_invexpq: 0.520836619499701,
  pearson_q: -0.49908713599224946, pearson_q2: -0.4173520114658021, q_Icentroid: 0.22868373789813565,
  q_best_hump: 0.03013471524654676, q_best_hump_log: 0.030545970839624403, q_best_trough: 0.09667808280958554,
  q_best_trough_log: 0.09655552077822382, q_logIcentroid: 0.2400112856812443, r_fftIcentroid: 0.09076855711376501}
fit_report:
  converged: 1
  error_weighted: 1
  final_objective: 0.015995084769622893
  fit_snr: 0.8672285247395567
  good_fit: 1
  initial_objective: 2.1697374980637116
  logI_weighted: 1
  q_range: [0.1, .inf]
  source_wavelength: 0.799898
noise:
  model: flat
  parameters:
    I0:
      bounds: [1.0e-12, .inf]
      constraint_expr: null
      fixed: 0
      value: 5.899849694912529e-05
precursor:
  form: guinier_porod
  parameters:
    D:
      bounds: [0.0, 4.0]
      constraint_expr: null
      fixed: 1
      value: 4.0
    I0:
      bounds: [0.0, .inf]
      constraint_expr: null
      fixed: 0
      value: 19.12497276287252
    r_hard:
      bounds: [0.1, .inf]
      constraint_expr: null
      fixed: 0
      value: 5.8886059807642415
    rg:
      bounds: [0.1, .inf]
      constraint_expr: null
      fixed: 0
      value: 5.72492706928746
    v_fraction:
      bounds: [0.01, 0.7405]
      constraint_expr: null
      fixed: 0
      value: 0.24534460956041523
  settings: {distribution: single, interaction: hard_spheres}
  structure: disordered
sample_metadata: {data_file: H_40C_0214194932_0001_dz_bgsub.dat, experiment_id: RxnH_201602,
  notes: '', sample_id: RxnH_201602_1455508188, source_wavelength: 0.799898, time: 1455508188.0}

File: batch_pd_nanoparticles/dataset/RxnH_201602/H_40C_0214194932_0001_dz_bgsub.yml
features: {I_fluctuation: 3.4363581027136876, Ilowq_over_Imean: 2.9093324479178375,
  Imax_over_Imean: 7.571772394680734, Imax_sharpness: 1.0074680630528157, best_hump_qwidth: 0.00015322862470245198,
  best_hump_qwidth_log: 0.00039915246216120433, best_trough_qwidth: 0.010960343329475767,
  best_trough_qwidth_log: 0.006222277208215865, logI_fluctuation: 6.537023839536494,
  logI_max_over_std: 5.8620716253818035, pearson_expq: -0.4777531566417734, pearson_invexpq: 0.520836619499701,
  pearson_q: -0.49908713599224946, pearson_q2: -0.4173520114658021, q_Icentroid: 0.22868373789813565,
  q_best_hump: 0.03013471524654676, q_best_hump_log: 0.030545970839624403, q_best_trough: 0.09667808280958554,
  q_best_trough_log: 0.09655552077822382, q_logIcentroid: 0.2400112856812443, r_fftIcentroid: 0.09076855711376501}
fit_report:
  converged: 1
  error_weighted: 1
  final_objective: 0.015995087003228256
  fit_snr: 0.8672291682198128
  good_fit: 1
  initial_objective: 3.7194339637147973
  logI_weighted: 1
  q_range: [0.1, .inf]
  source_wavelength: 0.799898
noise:
  model: flat
  parameters:
    I0:
      bounds: [1.0e-12, .inf]
      constraint_expr: null
      fixed: 0
      value: 8.318045170285782e-05
precursor:
  form: guinier_porod
  parameters:
    D:
      bounds: [0.0, 4.0]
      constraint_expr: null
      fixed: 1
      value: 4.0
    I0:
      bounds: [0.0, .inf]
      constraint_expr: null
      fixed: 0
      value: 2.791380649213254
    r_hard:
      bounds: [0.1, .inf]
      constraint_expr: null
      fixed: 0
      value: 5.888642023727554
    rg:
      bounds: [0.1, .inf]
      constraint_expr: null
      fixed: 0
      value: 5.7249890392220735
    v_fraction:
      bounds: [0.01, 0.7405]
      constraint_expr: null
      fixed: 0
      value: 0.24534770295291716
  settings: {interaction: hard_spheres}
  structure: disordered
sample_metadata: {data_file: H_40C_0214194932_0001_dz_bgsub.dat, experiment_id: RxnH_201602,
  notes: '', sample_id: RxnH_201602_1455508188, source_wavelength: 0.799898, time: 1455508188.0}

File: batch_pd_nanoparticles/dataset/RxnH_201602/H_60C_0214195235_0001_dz_bgsub.yml
features: {I_fluctuation: 2.688203286146828, Ilowq_over_Imean: 3.0545581764073906,
  Imax_over_Imean: 10.052633215450824, Imax_sharpness: 1.1709877856174529, best_hump_qwidth: 0.11739251445354223,
  best_hump_qwidth_log: 0.0015340923900348045, best_trough_qwidth: 0.007657383717717317,
  best_trough_qwidth_log: 0.0002254934146665816, logI_fluctuation: 4.719675770440273,
  logI_max_over_std: 4.721988666934529, pearson_expq: -0.4467726641414952, pearson_invexpq: 0.48371873487479256,
  pearson_q: -0.4649118209782588, pearson_q2: -0.3938095627292479, q_Icentroid: 0.2245245118059608,
  q_best_hump: 0.6576380707085661, q_best_hump_log: 0.5997286736466798, q_best_trough: 0.5953465941516665,
  q_best_trough_log: 0.5925407292743472, q_logIcentroid: 0.19692195827218065, r_fftIcentroid: 0.08881386192133123}
fit_report:
  converged: 1
  error_weighted: 1
  final_objective: 0.019763087779470785
  fit_snr: 0.7384980529878546
  good_fit: 1
  initial_objective: 4.188642618678882
  logI_weighted: 1
  q_range: [0.1, .inf]
  source_wavelength: 0.799898
noise:
  model: flat
  parameters:
    I0:
      bounds: [1.0e-12, .inf]
      constraint_expr: null
      fixed: 0
      value: 0.0001225253978841545
precursor:
  form: guinier_porod
  parameters:
    D:
      bounds: [0.0, 4.0]
      constraint_expr: null
      fixed: 1
      value: 4.0
    I0:
      bounds: [0.0, .inf]
      constraint_expr: null
      fixed: 0
      value: 2.163038473374151
    r_hard:
      bounds: [0.1, .inf]
      constraint_expr: null
      fixed: 0
      value: 6.384366891968524
    rg:
      bounds: [0.1, .inf]
      constraint_expr: null
      fixed: 0
      value: 5.956194517886691
    v_fraction:
      bounds: [0.01, 0.7405]
      constraint_expr: null
      fixed: 0
      value: 0.25999970694874386
  settings: {interaction: hard_spheres}
  structure: disordered
sample_metadata: {data_file: H_60C_0214195235_0001_dz_bgsub.dat, experiment_id: RxnH_201602,
  notes: '', sample_id: RxnH_201602_1455508371, source_wavelength: 0.799898, time: 1455508371.0}

File: batch_pd_nanoparticles/dataset/RxnH_201602/H_60C_10min_0214200140_0001_dz_bgsub.yml
features: {I_fluctuation: 2.5292179488984887, Ilowq_over_Imean: 2.7276391703360057,
  Imax_over_Imean: 8.250903571307596, Imax_sharpness: 1.133212838299142, best_hump_qwidth: 0.00018345092031646308,
  best_hump_qwidth_log: 0.00042851398539351754, best_trough_qwidth: 0.0048705180969635335,
  best_trough_qwidth_log: 0.0026801993805845433, logI_fluctuation: 5.388742636171281,
  logI_max_over_std: 6.383472379841426, pearson_expq: -0.48389135922902266, pearson_invexpq: 0.520459191508528,
  pearson_q: -0.502014099182005, pearson_q2: -0.43047042200453495, q_Icentroid: 0.23334628923526243,
  q_best_hump: 0.03063712105622174, q_best_hump_log: 0.03114423805775146, q_best_trough: 0.09454300884419856,
  q_best_trough_log: 0.0943963899526806, q_logIcentroid: 0.24995351152560197, r_fftIcentroid: 0.08259461507215785}
fit_report:
  converged: 1
  error_weighted: 1
  final_objective: 0.01111736085167938
  fit_snr: 0.9569856536823749
  good_fit: 1
  initial_objective: 3.7387985613736605
  logI_weighted: 1
  q_range: [0.1, .inf]
  source_wavelength: 0.799898
noise:
  model: flat
  parameters:
    I0:
      bounds: [1.0e-12, .inf]
      constraint_expr: null
      fixed: 0
      value: 8.206802506294242e-05
precursor:
  form: guinier_porod
  parameters:
    D:
      bounds: [0.0, 4.0]
      constraint_expr: null
      fixed: 1
      value: 4.0
    I0:
      bounds: [0.0, .inf]
      constraint_expr: null
      fixed: 0
      value: 3.2909005465201044
    r_hard:
      bounds: [0.1, .inf]
      constraint_expr: null
      fixed: 0
      value: 6.009545546103553
    rg:
      bounds: [0.1, .inf]
      constraint_expr: null
      fixed: 0
      value: 5.791715839630795
    v_fraction:
      bounds: [0.01, 0.7405]
      constraint_expr: null
      fixed: 0
      value: 0.24613398676145504
  settings: {interaction: hard_spheres}
  structure: disordered
sample_metadata: {data_file: H_60C_10min_0214200140_0001_dz_bgsub.dat, experiment_id: RxnH_201602,
  notes: '', sample_id: RxnH_201602_1455508916, source_wavelength: 0.799898, time: 1455508916.0}

File: batch_pd_nanoparticles/dataset/RxnH_201602/H_60C_20min_0214201238_0001.yml
features: {I_fluctuation: 3.020643247009816, Ilowq_over_Imean: 2.7996851418807127,
  Imax_over_Imean: 8.221697267406904, Imax_sharpness: 1.169000464887922, best_hump_qwidth: 0.011914029887802201,
  best_hump_qwidth_log: 0.01355597198168481, best_trough_qwidth: 0.006979457230289836,
  best_trough_qwidth_log: 0.0008458163499637913, logI_fluctuation: 3.282184017225315,
  logI_max_over_std: 4.406222767554323, pearson_expq: -0.535558023489892, pearson_invexpq: 0.5707409108230665,
  pearson_q: -0.553092169652397, pearson_q2: -0.4823070761722421, q_Icentroid: 0.22557526379900064,
  q_best_hump: 0.5938320722721193, q_best_hump_log: 0.429062951206881, q_best_trough: 0.5927448574113042,
  q_best_trough_log: 0.6018571123674357, q_logIcentroid: 0.21834264630950923, r_fftIcentroid: 0.09743731777371951}
fit_report:
  converged: 1
  error_weighted: 1
  final_objective: 0.01462817153925071
  fit_snr: 0.9630139700068291
  good_fit: 1
  initial_objective: 0.026269668525317653
  logI_weighted: 1
  q_range: [0.1, .inf]
  source_wavelength: 0.799898
noise:
  model: flat
  parameters:
    I0:
      bounds: [1.0e-12, .inf]
      constraint_expr: null
      fixed: 0
      value: 6.143197062158379e-12
precursor:
  form: guinier_porod
  parameters:
    D:
      bounds: [0.0, 4.0]
      constraint_expr: null
      fixed: 1
      value: 4.0
    I0:
      bounds: [0.0, .inf]
      constraint_expr: null
      fixed: 0
      value: 21.3089500490707
    r_hard:
      bounds: [0.1, .inf]
      constraint_expr: null
      fixed: 0
      value: 6.282145922382818
    rg:
      bounds: [0.1, .inf]
      constraint_expr: null
      fixed: 0
      value: 6.020399933303984
    v_fraction:
      bounds: [0.01, 0.7405]
      constraint_expr: null
      fixed: 0
      value: 0.2466479404808709
  settings: {distribution: single, interaction: hard_spheres}
  structure: disordered
sample_metadata: {data_file: H_60C_20min_0214201238_0001_dz_bgsub.dat, experiment_id: RxnH_201602,
  notes: '', sample_id: RxnH_201602_1455509575, source_wavelength: 0.799898, time: 1455509575.0}

File: batch_pd_nanoparticles/dataset/RxnH_201602/H_60C_20min_0214201238_0001_dz_bgsub.yml
features: {I_fluctuation: 3.020643247009816, Ilowq_over_Imean: 2.7996851418807127,
  Imax_over_Imean: 8.221697267406904, Imax_sharpness: 1.169000464887922, best_hump_qwidth: 0.011914029887802201,
  best_hump_qwidth_log: 0.01355597198168481, best_trough_qwidth: 0.006979457230289836,
  best_trough_qwidth_log: 0.0008458163499637913, logI_fluctuation: 3.282184017225315,
  logI_max_over_std: 4.406222767554323, pearson_expq: -0.535558023489892, pearson_invexpq: 0.5707409108230665,
  pearson_q: -0.553092169652397, pearson_q2: -0.4823070761722421, q_Icentroid: 0.22557526379900064,
  q_best_hump: 0.5938320722721193, q_best_hump_log: 0.429062951206881, q_best_trough: 0.5927448574113042,
  q_best_trough_log: 0.6018571123674357, q_logIcentroid: 0.21834264630950923, r_fftIcentroid: 0.09743731777371951}
fit_report:
  converged: 1
  error_weighted: 1
  final_objective: 0.014628171544966985
  fit_snr: 0.9630160053633862
  good_fit: 1
  initial_objective: 3.75831844127129
  logI_weighted: 1
  q_range: [0.1, .inf]
  source_wavelength: 0.799898
noise:
  model: flat
  parameters:
    I0:
      bounds: [1.0e-12, .inf]
      constraint_expr: null
      fixed: 0
      value: 1.4453660490687525e-11
precursor:
  form: guinier_porod
  parameters:
    D:
      bounds: [0.0, 4.0]
      constraint_expr: null
      fixed: 1
      value: 4.0
    I0:
      bounds: [0.0, .inf]
      constraint_expr: null
      fixed: 0
      value: 3.0779609094814173
    r_hard:
      bounds: [0.1, .inf]
      constraint_expr: null
      fixed: 0
      value: 6.282161755923459
    rg:
      bounds: [0.1, .inf]
      constraint_expr: null
      fixed: 0
      value: 6.020424989241781
    v_fraction:
      bounds: [0.01, 0.7405]
      constraint_expr: null
      fixed: 0
      value: 0.24664973941355126
  settings: {interaction: hard_spheres}
  structure: disordered
sample_metadata: {data_file: H_60C_20min_0214201238_0001_dz_bgsub.dat, experiment_id: RxnH_201602,
  notes: '', sample_id: RxnH_201602_1455509575, source_wavelength: 0.799898, time: 1455509575.0}

File: batch_pd_nanoparticles/dataset/RxnH_201602/H_60C_30min_0214202157_0001.yml
features: {I_fluctuation: 3.176329509205893, Ilowq_over_Imean: 2.871949233176955,
  Imax_over_Imean: 7.946982382644413, Imax_sharpness: 1.0727014809235116, best_hump_qwidth: 0.01936682550418461,
  best_hump_qwidth_log: 0.0015250485326579765, best_trough_qwidth: 0.04384544645794294,
  best_trough_qwidth_log: 0.0023687978608161195, logI_fluctuation: 4.957633367765347,
  logI_max_over_std: 4.8269909593157445, pearson_expq: -0.5292934445176629, pearson_invexpq: 0.5649583610738327,
  pearson_q: -0.5470302461962073, pearson_q2: -0.4756582619899128, q_Icentroid: 0.22338844499786917,
  q_best_hump: 0.5801436437435747, q_best_hump_log: 0.5786753462948018, q_best_trough: 0.5675506354176316,
  q_best_trough_log: 0.5723535023593287, q_logIcentroid: 0.22069407359591064, r_fftIcentroid: 0.08279021332025784}
fit_report:
  converged: 1
  error_weighted: 1
  final_objective: 0.015563289000026211
  fit_snr: 0.928112366434689
  good_fit: 1
  initial_objective: 0.01678303538172965
  logI_weighted: 1
  q_range: [0.1, .inf]
  source_wavelength: 0.799898
noise:
  model: flat
  parameters:
    I0:
      bounds: [1.0e-12, .inf]
      constraint_expr: null
      fixed: 0
      value: 6.7795768998735184e-12
precursor:
  form: guinier_porod
  parameters:
    D:
      bounds: [0.0, 4.0]
      constraint_expr: null
      fixed: 1
      value: 4.0
    I0:
      bounds: [0.0, .inf]
      constraint_expr: null
      fixed: 0
      value: 25.929305197501126
    r_hard:
      bounds: [0.1, .inf]
      constraint_expr: null
      fixed: 0
      value: 6.437056494906549
    rg:
      bounds: [0.1, .inf]
      constraint_expr: null
      fixed: 0
      value: 6.338127051059409
    v_fraction:
      bounds: [0.01, 0.7405]
      constraint_expr: null
      fixed: 0
      value: 0.264012468430255
  settings: {distribution: single, interaction: hard_spheres}
  structure: disordered
sample_metadata: {data_file: H_60C_30min_0214202157_0001_dz_bgsub.dat, experiment_id: RxnH_201602,
  notes: '', sample_id: RxnH_201602_1455510134, source_wavelength: 0.799898, time: 1455510134.0}

File: batch_pd_nanoparticles/dataset/RxnH_201602/H_60C_30min_0214202157_0001_dz_bgsub.yml
features: {I_fluctuation: 3.176329509205893, Ilowq_over_Imean: 2.871949233176955,
  Imax_over_Imean: 7.946982382644413, Imax_sharpness: 1.0727014809235116, best_hump_qwidth: 0.01936682550418461,
  best_hump_qwidth_log: 0.0015250485326579765, best_trough_qwidth: 0.04384544645794294,
  best_trough_qwidth_log: 0.0023687978608161195, logI_fluctuation: 4.957633367765347,
  logI_max_over_std: 4.8269909593157445, pearson_expq: -0.5292934445176629, pearson_invexpq: 0.5649583610738327,
  pearson_q: -0.5470302461962073, pearson_q2: -0.4756582619899128, q_Icentroid: 0.22338844499786917,
  q_best_hump: 0.5801436437435747, q_best_hump_log: 0.5786753462948018, q_best_trough: 0.5675506354176316,
  q_best_trough_log: 0.5723535023593287, q_logIcentroid: 0.22069407359591064, r_fftIcentroid: 0.08279021332025784}
fit_report:
  converged: 1
  error_weighted: 1
  final_objective: 0.015563289011484046
  fit_snr: 0.9281119786225225
  good_fit: 1
  initial_objective: 4.317538802321114
  logI_weighted: 1
  q_range: [0.1, .inf]
  source_wavelength: 0.799898
noise:
  model: flat
  parameters:
    I0:
      bounds: [1.0e-12, .inf]
      constraint_expr: null
      fixed: 0
      value: 9.101941422784421e-12
precursor:
  form: guinier_porod
  parameters:
    D:
      bounds: [0.0, 4.0]
      constraint_expr: null
      fixed: 1
      value: 4.0
    I0:
      bounds: [0.0, .inf]
      constraint_expr: null
      fixed: 0
      value: 3.2584466484609678
    r_hard:
      bounds: [0.1, .inf]
      constraint_expr: null
      fixed: 0
      value: 6.437066421101815
    rg:
      bounds: [0.1, .inf]
      constraint_expr: null
      fixed: 0
      value: 6.338116555617205
    v_fraction:
      bounds: [0.01, 0.7405]
      constraint_expr: null
      fixed: 0
      value: 0.26401168364954386
  settings: {interaction: hard_spheres}
  structure: disordered
sample_metadata: {data_file: H_60C_30min_0214202157_0001_dz_bgsub.dat, experiment_id: RxnH_201602,
  notes: '', sample_id: RxnH_201602_1455510134, source_wavelength: 0.799898, time: 1455510134.0}

File: batch_pd_nanoparticles/dataset/RxnH_201602/H_70C_0214202811_0001.yml
features: {I_fluctuation: 2.1437815702735996, Ilowq_over_Imean: 3.9586529151870273,
  Imax_over_Imean: 11.085367182138116, Imax_sharpness: 1.0158710508716062, best_hump_qwidth: 0.00016121525556138155,
  best_hump_qwidth_log: 0.0005765405239062628, best_trough_qwidth: 0.02241217275056056,
  best_trough_qwidth_log: 0.013839043324194262, logI_fluctuation: 4.747537041347751,
  logI_max_over_std: 4.834596001294847, pearson_expq: -0.4729156589247224, pearson_invexpq: 0.525930885338991,
  pearson_q: -0.49920091720246373, pearson_q2: -0.40180983310775165, q_Icentroid: 0.1888247707375714,
  q_best_hump: 0.028963600717456517, q_best_hump_log: 0.029030230312822536, q_best_trough: 0.08318906883015664,
  q_best_trough_log: 0.08287673172069496, q_logIcentroid: 0.19768331458876473, r_fftIcentroid: 0.07856692465070189}
fit_report:
  converged: 1
  error_weighted: 1
  final_objective: 0.01952021040710413
  fit_snr: 0.48912489858023245
  good_fit: 1
  initial_objective: 0.035373001533808596
  logI_weighted: 1
  q_range: [0.1, .inf]
  source_wavelength: 0.799898
noise:
  model: flat
  parameters:
    I0:
      bounds: [1.0e-12, .inf]
      constraint_expr: null
      fixed: 0
      value: 7.207234808959129e-12
precursor:
  form: guinier_porod
  parameters:
    D:
      bounds: [0.0, 4.0]
      constraint_expr: null
      fixed: 1
      value: 4.0
    I0:
      bounds: [0.0, .inf]
      constraint_expr: null
      fixed: 0
      value: 28.29703584396748
    r_hard:
      bounds: [0.1, .inf]
      constraint_expr: null
      fixed: 0
      value: 6.5450738588767425
    rg:
      bounds: [0.1, .inf]
      constraint_expr: null
      fixed: 0
      value: 6.774585213192514
    v_fraction:
      bounds: [0.01, 0.7405]
      constraint_expr: null
      fixed: 0
      value: 0.2778302029901035
  settings: {distribution: single, interaction: hard_spheres}
  structure: disordered
sample_metadata: {data_file: H_70C_0214202811_0001_dz_bgsub.dat, experiment_id: RxnH_201602,
  notes: '', sample_id: RxnH_201602_1455510507, source_wavelength: 0.799898, time: 1455510507.0}

File: batch_pd_nanoparticles/dataset/RxnH_201602/H_70C_0214202811_0001_dz_bgsub.yml
features: {I_fluctuation: 2.1437815702735996, Ilowq_over_Imean: 3.9586529151870273,
  Imax_over_Imean: 11.085367182138116, Imax_sharpness: 1.0158710508716062, best_hump_qwidth: 0.00016121525556138155,
  best_hump_qwidth_log: 0.0005765405239062628, best_trough_qwidth: 0.02241217275056056,
  best_trough_qwidth_log: 0.013839043324194262, logI_fluctuation: 4.747537041347751,
  logI_max_over_std: 4.834596001294847, pearson_expq: -0.4729156589247224, pearson_invexpq: 0.525930885338991,
  pearson_q: -0.49920091720246373, pearson_q2: -0.40180983310775165, q_Icentroid: 0.1888247707375714,
  q_best_hump: 0.028963600717456517, q_best_hump_log: 0.029030230312822536, q_best_trough: 0.08318906883015664,
  q_best_trough_log: 0.08287673172069496, q_logIcentroid: 0.19768331458876473, r_fftIcentroid: 0.07856692465070189}
fit_report:
  converged: 1
  error_weighted: 1
  final_objective: 0.019520210428959683
  fit_snr: 0.4891250729239128
  good_fit: 1
  initial_objective: 4.797155693039111
  logI_weighted: 1
  q_range: [0.1, .inf]
  source_wavelength: 0.799898
noise:
  model: flat
  parameters:
    I0:
      bounds: [1.0e-12, .inf]
      constraint_expr: null
      fixed: 0
      value: 1.0418887974594782e-11
precursor:
  form: guinier_porod
  parameters:
    D:
      bounds: [0.0, 4.0]
      constraint_expr: null
      fixed: 1
      value: 4.0
    I0:
      bounds: [0.0, .inf]
      constraint_expr: null
      fixed: 0
      value: 3.1803164446191525
    r_hard:
      bounds: [0.1, .inf]
      constraint_expr: null
      fixed: 0
      value: 6.545049704149518
    rg:
      bounds: [0.1, .inf]
      constraint_expr: null
      fixed: 0
      value: 6.774578524322281
    v_fraction:
      bounds: [0.01, 0.7405]
      constraint_expr: null
      fixed: 0
      value: 0.2778296431366032
  settings: {interaction: hard_spheres}
  structure: disordered
sample_metadata: {data_file: H_70C_0214202811_0001_dz_bgsub.dat, experiment_id: RxnH_201602,
  notes: '', sample_id: RxnH_201602_1455510507, source_wavelength: 0.799898, time: 1455510507.0}
