Repository: slaclab/xrsdkit_modeling

xrsdkit modeling
----------------

This repository contains datasets from projects at SLAC/SSRL,
xrsdkit models trained on these datasets,
and notebooks for (re-)training and inspecting the models.

Usage
-----

It is expected that the user has installed a Python interpreter 
(preferably version 3.5 or greater),
and that the user has installed xrsdkit for that interpreter.
Follow the installation instructions in the xrsdkit documentation, 
`here <https://xrsdkit.readthedocs.io/en/latest/>`_.

Usage is summarized in the step-by-step instructions below.
For examples and details, see the notebooks.

Step 1: Download this Repository
================================

Download this repository through the GitHub interface,
or clone it with git clone. ::

    $ git clone https://github.com/slaclab/flowreactor_modeling.git 

Optionally, activate your virtual environment 
(presume it is named "xrsdkit"),
and move into the repository root directory. ::

    $ workon xrsdkit 
    $ cd xrsdkit_modeling

Step 2a (optional): Add/update dataset
======================================

Add or augment existing datasets 
with xrsdkit-processed results (yml files).
The dataset directory contains one or more subdirectories,
where each subdirectory consolidates xrsdkit results for one experiment. 
One experiment consists of one or more samples,
and one sample is represented by exactly one yml file.

Step 2b (optional): Update the model configuration 
==================================================

The model configuration file defines what kind of model is trained
for each estimator in the xrsdkit model set,
as well as any choices that can be made in training the model
(e.g. feature selection, hyperparameter selction, and performance metrics to optimize).
To use xrsdkit defaults, do not provide a model configuration file.
If this file is left in place, it will be found during the next step,
and any applicable configurations will be carried over into the new models.

Step 3a: Train Models
=====================

Use python train_models.py to call on xrsdkit 
to train its models from data in the dataset directory.
This will save the trained model parameters and training metrics
in the modeling_data directory.
This overwrites the default models 
that are originally included in modeling_data.
This also overwrites the model configuration file model_config.yml.

    python train_models.py

Step 3b (optional): Update the model configuration (again)
==========================================================

The training process will generate a model configuration file,
which will be saved in the model output directory.
Edit the file with any text editor to select 
whatever model types and training metrics
are appropriate for the project at hand.

After editing the configuration, 
re-train the models in the new configuration.

Step 4: Load Models
===================

The trained model parameters are saved in a tree of files
in the model output directory.
Each model presents a text file that describes its training results,
and a pickle file that can be used to rebuild the model itself. 
You can load these models into xrsdkit at runtime. ::

    >>> import xrsdkit 
    >>> xrsdkit.load_models('path/to/modeling/dir')

After this, the models will be used whenever xrsdkit.predict is called. ::

    >>> import numpy as np
    >>> q_I = np.loadtxt('path/to/1d/scattering/pattern.dat')
    >>> feats = xrsdkit.profile_1d_pattern(q_I[:,0],q_I[:,1])
    >>> preds = xrsdkit.predict(feats)
    >>> xsys = xrsdkit.build_system_from_predictions(preds) 
    >>> xfig = xrsdkit.plot_xrsd_fit(xsys,q_I[:,0],q_I[:,1])

File: flowreactor_pd_nanoparticles/dataset/RxnB_201902/RxnB_201902_4_xrsd_system.yml
features: {I_fluctuation: 0.0751669393067569, Ilowq_over_Imean: 7.353929842148819,
  Imax_over_Imean: 10.780502115104445, Imax_sharpness: 1.0297440151814043, best_hump_qwidth: 0.008220187037243094,
  best_hump_qwidth_log: 0.14962890143217578, best_trough_qwidth: 1.36675293045187,
  best_trough_qwidth_log: 0.004569053067148771, logI_fluctuation: 2.996611006598601,
  logI_max_over_std: 2.2381204860038757, pearson_expq: -0.5890537200965512, pearson_invexpq: 0.6762447878319426,
  pearson_q: -0.6328378104139474, pearson_q2: -0.4808894926633964, q_Icentroid: 0.07481066281021592,
  q_best_hump: 0.07453550236969525, q_best_hump_log: 0.11142814436661563, q_best_trough: 0.5887892045887693,
  q_best_trough_log: 0.5889613047010327, q_logIcentroid: 5.3570772368598645, r_fftIcentroid: 0.09305894599561593}
fit_report:
  converged: 1
  error_weighted: 1
  final_objective: 0.0008440177107789488
  fit_snr: 20.780110280160915
  good_fit: 1
  initial_objective: 0.009220874173226049
  logI_weighted: 1
  q_range: [0.0, .inf]
noise:
  model: flat
  parameters:
    I0:
      bounds: [0.0, .inf]
      constraint_expr: null
      fixed: 0
      value: 2.4573076906619917e-09
pop0:
  form: guinier_porod
  parameters:
    D:
      bounds: [0.0, 4.0]
      constraint_expr: null
      fixed: 1
      value: 4.0
    I0:
      bounds: [0.0, .inf]
      constraint_expr: null
      fixed: 0
      value: 0.2644237350053986
    rg:
      bounds: [0.1, .inf]
      constraint_expr: null
      fixed: 0
      value: 2.895240586617817
  settings: {distribution: single}
  structure: diffuse
pop1:
  form: spherical
  parameters:
    I0:
      bounds: [0.0, .inf]
      constraint_expr: null
      fixed: 0
      value: 133.13708679587418
    r:
      bounds: [0.1, .inf]
      constraint_expr: null
      fixed: 0
      value: 21.110798424239114
    sigma:
      bounds: [0.0, 2.0]
      constraint_expr: null
      fixed: 0
      value: 0.17438766740253941
  settings: {distribution: r_normal, sampling_step: 0.05, sampling_width: 3.5}
  structure: diffuse
sample_metadata: {data_file: RxnB_201902_4_dz_bgsub.dat, experiment_id: RxnB_201902,
  notes: '', sample_id: RxnB_201902_1549522353, source_wavelength: 0.799898, time: 1549522353.492847}

File: flowreactor_pd_nanoparticles/dataset/RxnB_201902/headers/RxnB_201902_6.yml
{ODE_extra_flowrate: 9.695829262183178, ODE_extra_fraction: 0.1812145681250841, ODE_extra_setpoint: 9.361784129584441,
  ODE_flowrate: 2.931362286602847, ODE_setpoint: 0.0, Pd_TOP_flowrate: 42.862782908222705,
  Pd_TOP_setpoint: 40.56524488229785, TOP_flowrate: 0.883685916452051, TOP_fraction: 0.015907150313712516,
  TOP_setpoint: 0.8217822263095941, T_read_A: 290.6226, T_set: 290.6222321319434,
  experiment_id: RxnB_201902, exposure_time: 10.0, flowrate: 51.66114376614067, oleylamine_flowrate: 0.9427236239493753,
  oleylamine_fraction: 0.01766173223047468, oleylamine_setpoint: 0.9123988413416687,
  source_wavelength: 0.799898, time: 1549529836.781565}

File: flowreactor_pd_nanoparticles/dataset/RxnB_201903/RxnB_201903_15_xrsd_system.yml
features: {I_fluctuation: 5.564895881329943, Ilowq_over_Imean: 3.6626443015147085,
  Imax_over_Imean: 5.26550611023102, Imax_sharpness: 1.0941155622673695, best_hump_qwidth: 0.012876650234149589,
  best_hump_qwidth_log: 0.0012610644999787287, best_trough_qwidth: 0.010091233190287142,
  best_trough_qwidth_log: 0.0012313419436173817, logI_fluctuation: 8.261578885584578,
  logI_max_over_std: 0.7531580472191625, pearson_expq: -0.7291521954425837, pearson_invexpq: 0.799946522515687,
  pearson_q: -0.7653713736631309, pearson_q2: -0.6353938661978668, q_Icentroid: 0.18524622119031756,
  q_best_hump: 0.5896089686481022, q_best_hump_log: 0.5892935748788621, q_best_trough: 0.5894567273874569,
  q_best_trough_log: 0.5890844849183383, q_logIcentroid: 0.4040327790123417, r_fftIcentroid: 0.09617415191416222}
fit_report:
  converged: 1
  error_weighted: 1
  final_objective: 0.03009519153857875
  fit_snr: 5.740640317432281
  good_fit: 0
  initial_objective: 0.03082045954090897
  logI_weighted: 1
  q_range: [0.0, .inf]
noise:
  model: flat
  parameters:
    I0:
      bounds: [0.0, .inf]
      constraint_expr: null
      fixed: 0
      value: 0.0
pop0:
  form: spherical
  parameters:
    I0:
      bounds: [0.0, .inf]
      constraint_expr: null
      fixed: 0
      value: 1.4145582403257095
    r:
      bounds: [0.1, .inf]
      constraint_expr: null
      fixed: 0
      value: 21.99823082450998
    sigma:
      bounds: [0.0, 2.0]
      constraint_expr: null
      fixed: 0
      value: 5.939973357627082e-08
  settings: {distribution: r_normal, sampling_step: 0.05, sampling_width: 3.5}
  structure: diffuse
precursor:
  form: guinier_porod
  parameters:
    D:
      bounds: [0.0, 4.0]
      constraint_expr: null
      fixed: 1
      value: 4.0
    I0:
      bounds: [0.0, .inf]
      constraint_expr: null
      fixed: 0
      value: 0.3376669344056502
    rg:
      bounds: [0.1, .inf]
      constraint_expr: null
      fixed: 0
      value: 3.365590288232935
  settings: {distribution: single}
  structure: diffuse
sample_metadata: {data_file: RxnB_201903_15_dz_bgsub.dat, experiment_id: RxnB_201903,
  notes: '', sample_id: RxnB_201903_1552183120, source_wavelength: 0.799898, time: 1552183120.874302}

File: flowreactor_pd_nanoparticles/dataset/RxnB_201903/RxnB_201903_18_xrsd_system.yml
features: {I_fluctuation: 13.690429924107924, Ilowq_over_Imean: 1.4973303658864925,
  Imax_over_Imean: 2.2578608520682897, Imax_sharpness: 1.1875082996003046, best_hump_qwidth: 0.0020557852574693307,
  best_hump_qwidth_log: 0.003371413770179836, best_trough_qwidth: 0.0032440248105910017,
  best_trough_qwidth_log: 0.0018774005593708138, logI_fluctuation: 9.138558028680302,
  logI_max_over_std: -0.6873287186855316, pearson_expq: -0.6840616639236317, pearson_invexpq: 0.7041285365929868,
  pearson_q: -0.6947999863862333, pearson_q2: -0.6454653012890671, q_Icentroid: 0.2831624471395372,
  q_best_hump: 0.05129267327733772, q_best_hump_log: 0.05112853971759129, q_best_trough: 0.12400898083882705,
  q_best_trough_log: 0.1223642745128066, q_logIcentroid: 0.3438686592122535, r_fftIcentroid: 0.1205342180018774}
fit_report:
  converged: 1
  error_weighted: 1
  final_objective: 0.017453256223799497
  fit_snr: 4.419462949974367
  good_fit: 1
  initial_objective: 0.019040434562378663
  logI_weighted: 1
  q_range: [0.2, .inf]
noise:
  model: flat
  parameters:
    I0:
      bounds: [0.0, .inf]
      constraint_expr: null
      fixed: 0
      value: 1.0059749033786147e-08
pop0:
  form: guinier_porod
  parameters:
    D:
      bounds: [0.0, 4.0]
      constraint_expr: null
      fixed: 1
      value: 4.0
    I0:
      bounds: [0.0, .inf]
      constraint_expr: null
      fixed: 0
      value: 0.4149882842090262
    rg:
      bounds: [0.1, .inf]
      constraint_expr: null
      fixed: 0
      value: 1.9938832515857956
  settings: {distribution: single}
  structure: diffuse
sample_metadata: {data_file: RxnB_201903_18_dz_bgsub.dat, experiment_id: RxnB_201903,
  notes: '', sample_id: RxnB_201903_1552201133, source_wavelength: 0.799898, time: 1552201133.914704}

File: flowreactor_pd_nanoparticles/dataset/RxnB_201903/RxnB_201903_20_xrsd_system.yml
features: {I_fluctuation: 0.1907233500675141, Ilowq_over_Imean: 5.971466088892111,
  Imax_over_Imean: 6.970818546557364, Imax_sharpness: 1.014850974441467, best_hump_qwidth: 0.004639116723148249,
  best_hump_qwidth_log: 0.03371137407832906, best_trough_qwidth: 1.1607000231937736,
  best_trough_qwidth_log: 0.012592756634923447, logI_fluctuation: 4.156362957500923,
  logI_max_over_std: 1.8492311599128601, pearson_expq: -0.6755934518752558, pearson_invexpq: 0.7628069895971236,
  pearson_q: -0.7199702072004913, pearson_q2: -0.565645956977203, q_Icentroid: 0.08905246926550398,
  q_best_hump: 0.03538745433197965, q_best_hump_log: 0.03545529235877842, q_best_trough: 0.5733879577543151,
  q_best_trough_log: 0.573225252580306, q_logIcentroid: 1.7857706896748686, r_fftIcentroid: 0.08612390990291705}
fit_report:
  converged: 1
  error_weighted: 1
  final_objective: 0.0008753435438811208
  fit_snr: 30.648231309379902
  good_fit: 1
  initial_objective: 0.05909968420743579
  logI_weighted: 1
  q_range: [0.0, .inf]
noise:
  model: flat
  parameters:
    I0:
      bounds: [0.0, .inf]
      constraint_expr: null
      fixed: 0
      value: 2.1392194682334775e-09
pop0:
  form: guinier_porod
  parameters:
    D:
      bounds: [0.0, 4.0]
      constraint_expr: null
      fixed: 1
      value: 4.0
    I0:
      bounds: [0.0, .inf]
      constraint_expr: null
      fixed: 0
      value: 0.1319979216253857
    rg:
      bounds: [0.1, .inf]
      constraint_expr: null
      fixed: 0
      value: 1.7078195001263259
  settings: {distribution: single}
  structure: diffuse
pop1:
  form: spherical
  parameters:
    I0:
      bounds: [0.0, .inf]
      constraint_expr: null
      fixed: 0
      value: 53.837023078322275
    r:
      bounds: [0.1, .inf]
      constraint_expr: null
      fixed: 0
      value: 17.22587381245489
    sigma:
      bounds: [0.0, 2.0]
      constraint_expr: null
      fixed: 0
      value: 0.12203686312260775
  settings: {distribution: r_normal, sampling_step: 0.05, sampling_width: 3.5}
  structure: diffuse
sample_metadata: {data_file: RxnB_201903_20_dz_bgsub.dat, experiment_id: RxnB_201903,
  notes: '', sample_id: RxnB_201903_1552210330, source_wavelength: 0.799898, time: 1552210330.862035}

File: flowreactor_pd_nanoparticles/dataset/RxnB_201903/RxnB_201903_21_xrsd_system.yml
features: {I_fluctuation: 4.02679476774672, Ilowq_over_Imean: 4.5223263373908935,
  Imax_over_Imean: 7.2183791430679, Imax_sharpness: 1.1718709287484255, best_hump_qwidth: 0.0018011328208467697,
  best_hump_qwidth_log: 0.008181400864671605, best_trough_qwidth: 0.1298445981297656,
  best_trough_qwidth_log: 0.02238504779655071, logI_fluctuation: 9.310160193901273,
  logI_max_over_std: 1.1690725910161233, pearson_expq: -0.6532502362260819, pearson_invexpq: 0.7329102184994654,
  pearson_q: -0.6935197264832336, pearson_q2: -0.5516695438498419, q_Icentroid: 0.16648872211117696,
  q_best_hump: 0.048757016381697216, q_best_hump_log: 0.05026303011092492, q_best_trough: 0.5936050390955869,
  q_best_trough_log: 0.5931778538437835, q_logIcentroid: 0.4020579413064493, r_fftIcentroid: 0.10363857962725784}
fit_report:
  converged: 1
  error_weighted: 1
  final_objective: 0.02255563717531682
  fit_snr: 6.949313345915713
  good_fit: 1
  initial_objective: 0.2676879421217139
  logI_weighted: 1
  q_range: [0.0, .inf]
noise:
  model: flat
  parameters:
    I0:
      bounds: [0.0, .inf]
      constraint_expr: null
      fixed: 0
      value: 5.864954592871285e-06
particle:
  form: spherical
  parameters:
    I0:
      bounds: [0.0, .inf]
      constraint_expr: null
      fixed: 0
      value: 2.2862006489514415
    r:
      bounds: [0.1, .inf]
      constraint_expr: null
      fixed: 0
      value: 22.347822537972668
    sigma:
      bounds: [0.0, 2.0]
      constraint_expr: null
      fixed: 0
      value: 0.10095685135986421
  settings: {distribution: r_normal, sampling_step: 0.05, sampling_width: 3.5}
  structure: diffuse
precursor:
  form: guinier_porod
  parameters:
    D:
      bounds: [0.0, 4.0]
      constraint_expr: null
      fixed: 1
      value: 4.0
    I0:
      bounds: [0.0, .inf]
      constraint_expr: null
      fixed: 0
      value: 0.26027638078871584
    rg:
      bounds: [0.1, .inf]
      constraint_expr: null
      fixed: 0
      value: 2.8691220993594158
  settings: {distribution: single}
  structure: diffuse
sample_metadata: {data_file: RxnB_201903_21_dz_bgsub.dat, experiment_id: RxnB_201903,
  notes: '', sample_id: RxnB_201903_1552212348, source_wavelength: 0.799898, time: 1552212348.060253}

File: flowreactor_pd_nanoparticles/dataset/RxnB_201903/RxnB_201903_25_xrsd_system.yml
features: {I_fluctuation: 0.5922150179964745, Ilowq_over_Imean: 6.844930420551143,
  Imax_over_Imean: 9.841390833383624, Imax_sharpness: 1.0299027800241318, best_hump_qwidth: 0.0050623227965931545,
  best_hump_qwidth_log: 0.0233100993717794, best_trough_qwidth: 0.10664209376107191,
  best_trough_qwidth_log: 0.004235154310232044, logI_fluctuation: 5.552353111880206,
  logI_max_over_std: 2.0599408219535387, pearson_expq: -0.5795184975945215, pearson_invexpq: 0.6649075075295794,
  pearson_q: -0.6223324690032223, pearson_q2: -0.47346824382359604, q_Icentroid: 0.09954941595405344,
  q_best_hump: 0.01811104095104349, q_best_hump_log: 0.02199836215438311, q_best_trough: 0.5953016040658001,
  q_best_trough_log: 0.594807114580135, q_logIcentroid: 0.5513968553772896, r_fftIcentroid: 0.0917916372189625}
fit_report:
  converged: 1
  error_weighted: 1
  final_objective: 0.004112120774142313
  fit_snr: 24.23093660588633
  good_fit: 1
  initial_objective: 0.014516273714525067
  logI_weighted: 1
  q_range: [0.0, .inf]
noise:
  model: flat
  parameters:
    I0:
      bounds: [0.0, .inf]
      constraint_expr: null
      fixed: 0
      value: 0.021732397569204975
pop0:
  form: spherical
  parameters:
    I0:
      bounds: [0.0, .inf]
      constraint_expr: null
      fixed: 0
      value: 17.70080176361755
    r:
      bounds: [0.1, .inf]
      constraint_expr: null
      fixed: 0
      value: 22.76628959879154
    sigma:
      bounds: [0.0, 2.0]
      constraint_expr: null
      fixed: 0
      value: 0.17157935231577615
  settings: {distribution: r_normal, sampling_step: 0.05, sampling_width: 3.5}
  structure: diffuse
precursor:
  form: guinier_porod
  parameters:
    D:
      bounds: [0.0, 4.0]
      constraint_expr: null
      fixed: 1
      value: 4.0
    I0:
      bounds: [0.0, .inf]
      constraint_expr: null
      fixed: 0
      value: 0.31757745523452097
    rg:
      bounds: [0.1, .inf]
      constraint_expr: null
      fixed: 0
      value: 2.952695424012604
  settings: {distribution: single}
  structure: diffuse
sample_metadata: {data_file: RxnB_201903_25_dz_bgsub.dat, experiment_id: RxnB_201903,
  notes: '', sample_id: RxnB_201903_1552231339, source_wavelength: 0.799898, time: 1552231339.370176}

File: flowreactor_pd_nanoparticles/dataset/RxnB_201903/headers/RxnB_201903_0.yml
ODE_extra_flowrate: 17.679040639553538
ODE_extra_fraction: 0.18136162426419314
ODE_extra_setpoint: 17.762959067586543
ODE_flowrate: 0.013741422190501108
ODE_setpoint: 0.0
Pd_TOP_flowrate: 72.41703064909574
Pd_TOP_setpoint: 72.56731297820795
TOP_flowrate: 1.1362261885091918
TOP_fraction: 0.011639238978219344
TOP_setpoint: 1.1399374305280556
T_read_A: 240.2535
T_set: 240.2497030865436
experiment_id: RxnB_201903
exposure_time: 10.0
flowrate: 97.94273917401213
flowreactor_design_categorical_constraints: {crystalline_flag: 0, dilute_sphere_flag: 1,
  disordered_flag: 0}
flowreactor_design_constraints: {r0_sphere: 19.42173988401514}
flowreactor_design_domain:
  ODE_extra_fraction: [0.0, 0.3]
  TOP_fraction: [0.0, 0.3]
  T_set: [220.0, 310.0]
  flowrate: [20.0, 100.0]
  oleylamine_fraction: [0.0, 0.3]
flowreactor_design_mode: MPI_exploitation
flowreactor_design_range_constraints:
  I0_fraction_sphere: [0.9, 1.0]
  I0_sphere: [10.0, 1000000.0]
  sigma_sphere: [0.0, 0.1]
oleylamine_flowrate: 6.699358982894859
oleylamine_fraction: 0.06608424858110334
oleylamine_setpoint: 6.472450058232193
sample_id: RxnB_201903_1552105633
source_wavelength: 0.799898
time: 1552106711.528431

File: flowreactor_pd_nanoparticles/dataset/RxnB_20190329/RxnB_20190329_13_xrsd_system.yml
features: {I_fluctuation: 0.057730007699139066, Ilowq_over_Imean: 8.21622346970452,
  Imax_over_Imean: 12.69714960556921, Imax_sharpness: 1.0185121890312387, best_hump_qwidth: 0.012294484321717081,
  best_hump_qwidth_log: 0.061800777088402724, best_trough_qwidth: 0.07015547590352963,
  best_trough_qwidth_log: 0.02213275548377579, logI_fluctuation: 3.9494786264486557,
  logI_max_over_std: 2.2669013800995987, pearson_expq: -0.5386505940767032, pearson_invexpq: 0.6235787802222618,
  pearson_q: -0.581047758390534, pearson_q2: -0.43399799463039346, q_Icentroid: 0.06702054700801076,
  q_best_hump: -0.026578710520389848, q_best_hump_log: 0.00495790800282403, q_best_trough: 0.16223675954122013,
  q_best_trough_log: 0.17256167996419675, q_logIcentroid: 1.351899412776027, r_fftIcentroid: 0.09282623375150409}
fit_report:
  converged: 1
  error_weighted: 1
  final_objective: 0.000638834734151908
  fit_snr: 55.00024002776164
  good_fit: 1
  initial_objective: 0.0009002969887196997
  logI_weighted: 1
  q_range: [0.0, .inf]
noise:
  model: flat
  parameters:
    I0:
      bounds: [0.0, .inf]
      constraint_expr: null
      fixed: 0
      value: 0.00018706254466471783
pop1:
  form: spherical
  parameters:
    I0:
      bounds: [0.0, .inf]
      constraint_expr: null
      fixed: 0
      value: 187.114153356527
    r:
      bounds: [0.1, .inf]
      constraint_expr: null
      fixed: 0
      value: 27.772973933153803
    sigma:
      bounds: [0.0, 2.0]
      constraint_expr: null
      fixed: 0
      value: 0.13117256079704276
  settings: {distribution: r_normal, sampling_step: 0.05, sampling_width: 3.5}
  structure: diffuse
pop2:
  form: spherical
  parameters:
    I0:
      bounds: [0.0, .inf]
      constraint_expr: null
      fixed: 0
      value: 51.08875355670793
    r:
      bounds: [0.1, .inf]
      constraint_expr: null
      fixed: 0
      value: 12.249307067836055
    r_hard:
      bounds: [0.1, .inf]
      constraint_expr: null
      fixed: 0
      value: 38.33007342922905
    sigma:
      bounds: [0.0, 2.0]
      constraint_expr: null
      fixed: 0
      value: 0.9211921239630687
    v_fraction:
      bounds: [0.01, 0.7405]
      constraint_expr: null
      fixed: 0
      value: 0.44221951745941224
  settings: {distribution: r_normal, interaction: hard_spheres, sampling_step: 0.05,
    sampling_width: 3.5}
  structure: disordered
precursor:
  form: guinier_porod
  parameters:
    D:
      bounds: [0.0, 4.0]
      constraint_expr: null
      fixed: 1
      value: 4.0
    I0:
      bounds: [0.0, .inf]
      constraint_expr: null
      fixed: 0
      value: 0.3378784504642849
    rg:
      bounds: [0.1, .inf]
      constraint_expr: null
      fixed: 0
      value: 3.9075357279911738
  settings: {distribution: single}
  structure: diffuse
sample_metadata: {data_file: RxnB_20190329_13_dz_bgsub.dat, experiment_id: RxnB_20190329,
  notes: '', sample_id: RxnB_20190329_1554057588, source_wavelength: 0.799898, time: 1554057588.272751}

File: flowreactor_pd_nanoparticles/dataset/RxnB_20190329/RxnB_20190329_14_xrsd_system.yml
features: {I_fluctuation: 2.1984920896765385, Ilowq_over_Imean: 5.196287563440659,
  Imax_over_Imean: 6.868119958401465, Imax_sharpness: 1.0351583178678498, best_hump_qwidth: 0.12600702161780783,
  best_hump_qwidth_log: 0.2350566957917125, best_trough_qwidth: 0.013303106635354296,
  best_trough_qwidth_log: 0.003844102769930064, logI_fluctuation: 6.483490721893706,
  logI_max_over_std: 1.9089801424491026, pearson_expq: -0.6233979932563048, pearson_invexpq: 0.707560161161199,
  pearson_q: -0.6658050797404647, pearson_q2: -0.5176871350421695, q_Icentroid: 0.14620891549503467,
  q_best_hump: -0.1443202836496716, q_best_hump_log: -0.04542319856861721, q_best_trough: 0.1827466066147788,
  q_best_trough_log: 0.18275842353215058, q_logIcentroid: 0.49434696289666247, r_fftIcentroid: 0.08649736722137194}
fit_report:
  converged: 1
  error_weighted: 1
  final_objective: 0.012398334649300414
  fit_snr: 7.240205596522784
  good_fit: 1
  initial_objective: 0.012531286027861965
  logI_weighted: 1
  q_range: [0.0, .inf]
noise:
  model: flat
  parameters:
    I0:
      bounds: [0.0, .inf]
      constraint_expr: null
      fixed: 0
      value: 0.00419450110901054
pop0:
  form: guinier_porod
  parameters:
    D:
      bounds: [0.0, 4.0]
      constraint_expr: null
      fixed: 1
      value: 4.0
    I0:
      bounds: [0.0, .inf]
      constraint_expr: null
      fixed: 0
      value: 0.37990153912481417
    rg:
      bounds: [0.1, .inf]
      constraint_expr: null
      fixed: 0
      value: 2.243487209653713
  settings: {distribution: single}
  structure: diffuse
pop1:
  form: spherical
  parameters:
    I0:
      bounds: [0.0, .inf]
      constraint_expr: null
      fixed: 0
      value: 6.48757242978347
    r:
      bounds: [0.1, .inf]
      constraint_expr: null
      fixed: 0
      value: 20.831258845915386
    sigma:
      bounds: [0.0, 2.0]
      constraint_expr: null
      fixed: 0
      value: 0.13852052491200528
  settings: {distribution: r_normal, sampling_step: 0.05, sampling_width: 3.5}
  structure: diffuse
sample_metadata: {data_file: RxnB_20190329_14_dz_bgsub.dat, experiment_id: RxnB_20190329,
  notes: '', sample_id: RxnB_20190329_1554061928, source_wavelength: 0.799898, time: 1554061928.451168}

File: flowreactor_pd_nanoparticles/dataset/RxnB_20190329/RxnB_20190329_20_dz_bgsub.yml
features: {I_fluctuation: 0.08880639450698952, Ilowq_over_Imean: 8.4391981825859,
  Imax_over_Imean: 13.578667256655518, Imax_sharpness: 1.0145749044715036, best_hump_qwidth: 0.007237979407183712,
  best_hump_qwidth_log: 0.04296106748535934, best_trough_qwidth: 0.03861127958257718,
  best_trough_qwidth_log: 0.0069221860467274885, logI_fluctuation: 4.565352912225246,
  logI_max_over_std: 2.302960920612112, pearson_expq: -0.5173381842596405, pearson_invexpq: 0.6006453588379919,
  pearson_q: -0.5588288200517559, pearson_q2: -0.41489114778562536, q_Icentroid: 0.06662638713575751,
  q_best_hump: -0.0016007665226090984, q_best_hump_log: 0.01267163202589977, q_best_trough: 0.14890959101419743,
  q_best_trough_log: 0.15041448172292046, q_logIcentroid: 0.9137563204751263, r_fftIcentroid: 0.09282963336546363}
fit_report:
  converged: 1
  error_weighted: 1
  final_objective: 0.0012971699728410553
  fit_snr: 57.1074545063499
  good_fit: 1
  initial_objective: 0.0013959488418243066
  logI_weighted: 1
  q_range: [0.0, .inf]
noise:
  model: flat
  parameters:
    I0:
      bounds: [0.0, .inf]
      constraint_expr: null
      fixed: 0
      value: 0.02817397791840892
pop0:
  form: guinier_porod
  parameters:
    D:
      bounds: [0.0, 4.0]
      constraint_expr: null
      fixed: 1
      value: 4.0
    I0:
      bounds: [0.0, .inf]
      constraint_expr: null
      fixed: 0
      value: 0.4437604710112746
    rg:
      bounds: [0.1, .inf]
      constraint_expr: null
      fixed: 0
      value: 4.370789424649268
  settings: {}
  structure: diffuse
pop1:
  form: spherical
  parameters:
    I0:
      bounds: [0.0, .inf]
      constraint_expr: null
      fixed: 0
      value: 135.1916691552829
    r:
      bounds: [0.1, .inf]
      constraint_expr: null
      fixed: 0
      value: 29.67107336275942
    sigma:
      bounds: [0.0, 2.0]
      constraint_expr: null
      fixed: 0
      value: 0.09753273800200335
  settings: {distribution: r_normal, sampling_step: 0.05, sampling_width: 3.5}
  structure: diffuse
pop2:
  form: spherical
  parameters:
    I0:
      bounds: [0.0, .inf]
      constraint_expr: null
      fixed: 0
      value: 0.991106817325941
    r:
      bounds: [0.1, .inf]
      constraint_expr: null
      fixed: 0
      value: 33.08286619263779
    r_hard:
      bounds: [0.1, .inf]
      constraint_expr: null
      fixed: 0
      value: 37.45408079123611
    sigma:
      bounds: [0.0, 2.0]
      constraint_expr: null
      fixed: 0
      value: 0.23754143637111014
    v_fraction:
      bounds: [0.01, 0.7405]
      constraint_expr: null
      fixed: 0
      value: 0.48165124310484647
  settings: {distribution: r_normal, interaction: hard_spheres, sampling_step: 0.05,
    sampling_width: 3.5}
  structure: disordered
sample_metadata: {data_file: RxnB_20190329_20_dz_bgsub.dat, experiment_id: RxnB_20190329,
  notes: '', sample_id: RxnB_20190329_1554087010, source_wavelength: 0.799898, time: 1554087010.580078}

File: flowreactor_pd_nanoparticles/dataset/RxnB_20190329/RxnB_20190329_9_xrsd_system.yml
features: {I_fluctuation: 0.7105503155938717, Ilowq_over_Imean: 4.907575315956647,
  Imax_over_Imean: 12.943568109854086, Imax_sharpness: 1.0777789411924892, best_hump_qwidth: 0.00202373928913107,
  best_hump_qwidth_log: 0.003512271096857384, best_trough_qwidth: 0.001678409985182312,
  best_trough_qwidth_log: 0.0028567623731104185, logI_fluctuation: 3.2461139381742856,
  logI_max_over_std: 4.36881441354351, pearson_expq: -0.4295416313001742, pearson_invexpq: 0.5002052036006992,
  pearson_q: -0.4645087927836692, pearson_q2: -0.34271119312510817, q_Icentroid: 0.184077423074536,
  q_best_hump: 0.007624636014276154, q_best_hump_log: 0.0238994562994142, q_best_trough: 0.07422398975595351,
  q_best_trough_log: 0.07857661097506041, q_logIcentroid: 1.1122766647103723, r_fftIcentroid: 0.10471140545369842}
fit_report:
  converged: 1
  error_weighted: 1
  final_objective: 0.009853754887268557
  fit_snr: 6.590438736227666
  good_fit: 0
  initial_objective: 0.8759106453094124
  logI_weighted: 1
  q_range: [0.0, .inf]
noise:
  model: flat
  parameters:
    I0:
      bounds: [0.0, .inf]
      constraint_expr: null
      fixed: 0
      value: 0.0033436487723945696
pop0:
  form: spherical
  parameters:
    I0:
      bounds: [0.0, .inf]
      constraint_expr: null
      fixed: 0
      value: 28.879119211651417
    r:
      bounds: [0.1, .inf]
      constraint_expr: null
      fixed: 0
      value: 16.056177428268914
    sigma:
      bounds: [0.0, 2.0]
      constraint_expr: null
      fixed: 0
      value: 1.1111111110867788
  settings: {distribution: r_normal, sampling_step: 0.05, sampling_width: 3.5}
  structure: diffuse
precursor:
  form: guinier_porod
  parameters:
    D:
      bounds: [0.0, 4.0]
      constraint_expr: null
      fixed: 1
      value: 4.0
    I0:
      bounds: [0.0, .inf]
      constraint_expr: null
      fixed: 0
      value: 0.8415541207687538
    rg:
      bounds: [0.1, .inf]
      constraint_expr: null
      fixed: 0
      value: 1.7930016615779407
  settings: {distribution: single}
  structure: diffuse
sample_metadata: {data_file: RxnB_20190329_9_dz_bgsub.dat, experiment_id: RxnB_20190329,
  notes: '', sample_id: RxnB_20190329_1554040854, source_wavelength: 0.799898, time: 1554040854.191495}

File: flowreactor_pd_nanoparticles/dataset/RxnB_20190329/headers/RxnB_20190329_4.yml
ODE_extra_flowrate: 0.8718008044679042
ODE_extra_fraction: 0.01782894070023561
ODE_extra_setpoint: 0.8531411098235961
ODE_flowrate: 0.03206934450331115
ODE_setpoint: 0.0
Pd_TOP_flowrate: 40.35541014642189
Pd_TOP_setpoint: 40.37166597001948
TOP_flowrate: 0.52796610092376
TOP_fraction: 0.011071373984247816
TOP_setpoint: 0.5297735338185945
T_read_A: 257.7891
T_set: 257.7353663526478
experiment_id: RxnB_20190329
exposure_time: 10.0
flowrate: 47.85217279548345
flowreactor_design_categorical_constraints: {crystalline_flag: 0, dilute_sphere_flag: 1,
  disordered_flag: 0}
flowreactor_design_constraints: {r0_sphere: 39.84556443543597}
flowreactor_design_domain:
  ODE_extra_fraction: [0.0, 0.3]
  TOP_fraction: [0.0, 0.3]
  T_set: [220.0, 310.0]
  flowrate: [20.0, 100.0]
  oleylamine_fraction: [0.0, 0.3]
flowreactor_design_mode: MPI_exploitation
flowreactor_design_range_constraints:
  I0_fraction_sphere: [0.9, 1.0]
  I0_sphere: [10.0, 1000000.0]
  sigma_sphere: [0.0, 0.1]
oleylamine_flowrate: 6.085556132120352
oleylamine_fraction: 0.12742384089535796
oleylamine_setpoint: 6.097501938708105
sample_id: RxnB_20190329_1554018753
source_wavelength: 0.799898
time: 1554020166.870232
