Repository: slaclab/xrsdkit_modeling

xrsdkit modeling
----------------

This repository contains datasets from projects at SLAC/SSRL,
xrsdkit models trained on these datasets,
and notebooks for (re-)training and inspecting the models.

Usage
-----

It is expected that the user has installed a Python interpreter 
(preferably version 3.5 or greater),
and that the user has installed xrsdkit for that interpreter.
Follow the installation instructions in the xrsdkit documentation, 
`here <https://xrsdkit.readthedocs.io/en/latest/>`_.

Usage is summarized in the step-by-step instructions below.
For examples and details, see the notebooks.

Step 1: Download this Repository
================================

Download this repository through the GitHub interface,
or clone it with git clone. ::

    $ git clone https://github.com/slaclab/flowreactor_modeling.git 

Optionally, activate your virtual environment 
(presume it is named "xrsdkit"),
and move into the repository root directory. ::

    $ workon xrsdkit 
    $ cd xrsdkit_modeling

Step 2a (optional): Add/update dataset
======================================

Add or augment existing datasets 
with xrsdkit-processed results (yml files).
The dataset directory contains one or more subdirectories,
where each subdirectory consolidates xrsdkit results for one experiment. 
One experiment consists of one or more samples,
and one sample is represented by exactly one yml file.

Step 2b (optional): Update the model configuration 
==================================================

The model configuration file defines what kind of model is trained
for each estimator in the xrsdkit model set,
as well as any choices that can be made in training the model
(e.g. feature selection, hyperparameter selction, and performance metrics to optimize).
To use xrsdkit defaults, do not provide a model configuration file.
If this file is left in place, it will be found during the next step,
and any applicable configurations will be carried over into the new models.

Step 3a: Train Models
=====================

Use python train_models.py to call on xrsdkit 
to train its models from data in the dataset directory.
This will save the trained model parameters and training metrics
in the modeling_data directory.
This overwrites the default models 
that are originally included in modeling_data.
This also overwrites the model configuration file model_config.yml.

    python train_models.py

Step 3b (optional): Update the model configuration (again)
==========================================================

The training process will generate a model configuration file,
which will be saved in the model output directory.
Edit the file with any text editor to select 
whatever model types and training metrics
are appropriate for the project at hand.

After editing the configuration, 
re-train the models in the new configuration.

Step 4: Load Models
===================

The trained model parameters are saved in a tree of files
in the model output directory.
Each model presents a text file that describes its training results,
and a pickle file that can be used to rebuild the model itself. 
You can load these models into xrsdkit at runtime. ::

    >>> import xrsdkit 
    >>> xrsdkit.load_models('path/to/modeling/dir')

After this, the models will be used whenever xrsdkit.predict is called. ::

    >>> import numpy as np
    >>> q_I = np.loadtxt('path/to/1d/scattering/pattern.dat')
    >>> feats = xrsdkit.profile_1d_pattern(q_I[:,0],q_I[:,1])
    >>> preds = xrsdkit.predict(feats)
    >>> xsys = xrsdkit.build_system_from_predictions(preds) 
    >>> xfig = xrsdkit.plot_xrsd_fit(xsys,q_I[:,0],q_I[:,1])

File: flowreactor_pd_nanoparticles/dataset/RxnC_201902/RxnC_201902_5_xrsd_system.yml
features: {I_fluctuation: 10.448023012622775, Ilowq_over_Imean: 1.18939267637696,
  Imax_over_Imean: 2.960035821019285, Imax_sharpness: 1.384026166916614, best_hump_qwidth: 0.0006665302272658097,
  best_hump_qwidth_log: 0.000531441941880475, best_trough_qwidth: 0.002963262759988479,
  best_trough_qwidth_log: 0.0037257196124966282, logI_fluctuation: 13.262454185326682,
  logI_max_over_std: 0.587194088916422, pearson_expq: -0.34636918654687576, pearson_invexpq: 0.321780438073034,
  pearson_q: -0.3335220991191249, pearson_q2: -0.36306323856012784, q_Icentroid: 0.3006496167439323,
  q_best_hump: 0.01908107497041206, q_best_hump_log: 0.02732649024702416, q_best_trough: 0.07054656583620103,
  q_best_trough_log: 0.07592812016269407, q_logIcentroid: 0.3280537879059297, r_fftIcentroid: 0.12425084763208456}
fit_report:
  converged: 1
  error_weighted: 1
  final_objective: 0.053826464983803855
  fit_snr: 4.134919738491393
  good_fit: 1
  initial_objective: 0.053826464983803855
  logI_weighted: 1
  q_range: [0.0, .inf]
noise:
  model: flat
  parameters:
    I0:
      bounds: [0.0, .inf]
      constraint_expr: null
      fixed: 0
      value: 1.3826251255011357e-10
pop0:
  form: guinier_porod
  parameters:
    D:
      bounds: [0.0, 4.0]
      constraint_expr: null
      fixed: 1
      value: 4.0
    I0:
      bounds: [0.0, .inf]
      constraint_expr: null
      fixed: 0
      value: 0.4579332618578764
    rg:
      bounds: [0.1, .inf]
      constraint_expr: null
      fixed: 0
      value: 1.8056064513154473
  settings: {distribution: single}
  structure: diffuse
sample_metadata: {data_file: RxnC_201902_5_dz_bgsub.dat, experiment_id: RxnC_201902,
  notes: '', sample_id: RxnC_201902_1549626099, source_wavelength: 0.799898, time: 1549626099.206904}

File: flowreactor_pd_nanoparticles/dataset/RxnC_201902/headers/RxnC_201902_4.yml
{ODE_extra_flowrate: 18.50511368521945, ODE_extra_fraction: 0.22141902989207063, ODE_extra_setpoint: 18.460647104559474,
  ODE_flowrate: 0.2388020046556772, ODE_setpoint: 0.0, Pd_TOP_flowrate: 62.62365185338985,
  Pd_TOP_setpoint: 62.37518291730741, TOP_flowrate: 1.4586799182764234, TOP_fraction: 0.016768979384568367,
  TOP_setpoint: 1.398140406199432, T_read_A: 257.4026, T_set: 257.4120109967143, experiment_id: RxnC_201902,
  exposure_time: 10.0, flowrate: 83.37407851895144, oleylamine_flowrate: 1.162747512527477,
  oleylamine_fraction: 0.013675148666163681, oleylamine_setpoint: 1.1401131015689219,
  source_wavelength: 0.799898, time: 1549624871.875493}

File: flowreactor_pd_nanoparticles/dataset/RxnC_201903/RxnC_201903_0_dz_bgsub.yml
features: {I_fluctuation: 5.705332624077058, Ilowq_over_Imean: 3.223378774540101,
  Imax_over_Imean: 4.877858907828233, Imax_sharpness: 1.041068913591514, best_hump_qwidth: 0.0010479650824891773,
  best_hump_qwidth_log: 0.003812054032965155, best_trough_qwidth: 0.04332780385457542,
  best_trough_qwidth_log: 0.01104365028483591, logI_fluctuation: 10.321298855071309,
  logI_max_over_std: 0.9974400768569626, pearson_expq: -0.7375490108912763, pearson_invexpq: 0.8089175868230319,
  pearson_q: -0.7740821042698813, pearson_q2: -0.6429639732144855, q_Icentroid: 0.2025216541301308,
  q_best_hump: 0.04813019690143344, q_best_hump_log: 0.04985944813716475, q_best_trough: 0.6129275736904649,
  q_best_trough_log: 0.6181930243220182, q_logIcentroid: 0.4012760822591827, r_fftIcentroid: 0.10379682312323323}
fit_report:
  converged: 1
  error_weighted: 1
  final_objective: 0.02122039911158842
  fit_snr: 6.322808067085665
  good_fit: 1
  initial_objective: 0.04779382030010047
  logI_weighted: 1
  q_range: [0.0, .inf]
noise:
  model: flat
  parameters:
    I0:
      bounds: [0.0, .inf]
      constraint_expr: null
      fixed: 0
      value: 1.2044809594158323e-11
pop0:
  form: guinier_porod
  parameters:
    D:
      bounds: [0.0, 4.0]
      constraint_expr: null
      fixed: 1
      value: 4.0
    I0:
      bounds: [0.0, .inf]
      constraint_expr: null
      fixed: 0
      value: 0.3477913063387812
    rg:
      bounds: [0.1, .inf]
      constraint_expr: null
      fixed: 0
      value: 2.764368903348646
  settings: {}
  structure: diffuse
pop1:
  form: spherical
  parameters:
    I0:
      bounds: [0.0, .inf]
      constraint_expr: null
      fixed: 0
      value: 1.3063871010055652
    r:
      bounds: [0.1, .inf]
      constraint_expr: null
      fixed: 0
      value: 19.535606099302374
    sigma:
      bounds: [0.0, 2.0]
      constraint_expr: null
      fixed: 0
      value: 0.04874294074416363
  settings: {distribution: r_normal, sampling_step: 0.05, sampling_width: 3.5}
  structure: diffuse
sample_metadata: {data_file: RxnC_201903_0_dz_bgsub.dat, experiment_id: RxnC_201903,
  notes: '', sample_id: RxnC_201903_1552257734, source_wavelength: 0.799898, time: 1552257734.008779}

File: flowreactor_pd_nanoparticles/dataset/RxnC_201903/RxnC_201903_10_dz_bgsub.yml
features: {I_fluctuation: 0.4683889957278965, Ilowq_over_Imean: 6.044393611871649,
  Imax_over_Imean: 7.430677760313365, Imax_sharpness: 1.0132548188517332, best_hump_qwidth: 0.007038130280637074,
  best_hump_qwidth_log: 0.04088115057963181, best_trough_qwidth: 0.7273710204137391,
  best_trough_qwidth_log: 0.01398781508094996, logI_fluctuation: 3.94538316150336,
  logI_max_over_std: 1.7879571197453432, pearson_expq: -0.6574272877171917, pearson_invexpq: 0.7441792152686062,
  pearson_q: -0.7014081346535433, pearson_q2: -0.5483048475421209, q_Icentroid: 0.09653766628646657,
  q_best_hump: 0.026475283248094283, q_best_hump_log: 0.02722713707481178, q_best_trough: 0.5710586106199544,
  q_best_trough_log: 0.5700414542840486, q_logIcentroid: 0.7357629813542863, r_fftIcentroid: 0.08842410573656241}
fit_report:
  converged: 1
  error_weighted: 1
  final_objective: 0.0021636884700223197
  fit_snr: 36.9542214379132
  good_fit: 1
  initial_objective: 0.00460032290113275
  logI_weighted: 1
  q_range: [0.0, .inf]
noise:
  model: flat
  parameters:
    I0:
      bounds: [0.0, .inf]
      constraint_expr: null
      fixed: 0
      value: 7.314470155961317e-05
pop0:
  form: spherical
  parameters:
    I0:
      bounds: [0.0, .inf]
      constraint_expr: null
      fixed: 0
      value: 20.74736347659061
    r:
      bounds: [0.1, .inf]
      constraint_expr: null
      fixed: 0
      value: 18.944659604997895
    sigma:
      bounds: [0.0, 2.0]
      constraint_expr: null
      fixed: 0
      value: 0.10648836287536989
  settings: {distribution: r_normal, sampling_step: 0.05, sampling_width: 3.5}
  structure: diffuse
precursor:
  form: guinier_porod
  parameters:
    D:
      bounds: [0.0, 4.0]
      constraint_expr: null
      fixed: 1
      value: 4.0
    I0:
      bounds: [0.0, .inf]
      constraint_expr: null
      fixed: 0
      value: 0.3732021202317706
    rg:
      bounds: [0.1, .inf]
      constraint_expr: null
      fixed: 0
      value: 3.4451400081183396
  settings: {}
  structure: diffuse
sample_metadata: {data_file: RxnC_201903_10_dz_bgsub.dat, experiment_id: RxnC_201903,
  notes: '', sample_id: RxnC_201903_1552304459, source_wavelength: 0.799898, time: 1552304459.462987}

File: flowreactor_pd_nanoparticles/dataset/RxnC_201903/RxnC_201903_11_dz_bgsub.yml
features: {I_fluctuation: 0.07998995358161462, Ilowq_over_Imean: 8.272836387583228,
  Imax_over_Imean: 13.160833400914461, Imax_sharpness: 1.017250732017402, best_hump_qwidth: 0.009660615028353284,
  best_hump_qwidth_log: 0.04623054180690936, best_trough_qwidth: 0.10386440361820014,
  best_trough_qwidth_log: 0.011257816296518097, logI_fluctuation: 3.077868998318268,
  logI_max_over_std: 2.4794836876824835, pearson_expq: -0.5232589388717942, pearson_invexpq: 0.6073765110517843,
  pearson_q: -0.5651810195909148, pearson_q2: -0.41981417550020894, q_Icentroid: 0.06985951480174082,
  q_best_hump: -0.010063388325619815, q_best_hump_log: 0.00988258962377253, q_best_trough: 0.17321887160463476,
  q_best_trough_log: 0.17510240810679914, q_logIcentroid: 0.93916510422764, r_fftIcentroid: 0.09278632109089786}
fit_report:
  converged: 1
  error_weighted: 1
  final_objective: 0.0009248085803106735
  fit_snr: 47.67876946374237
  good_fit: 1
  initial_objective: 0.09810123379886987
  logI_weighted: 1
  q_range: [0.0, .inf]
noise:
  model: flat
  parameters:
    I0:
      bounds: [0.0, .inf]
      constraint_expr: null
      fixed: 0
      value: 0.19791223869887054
pop0:
  form: spherical
  parameters:
    I0:
      bounds: [0.0, .inf]
      constraint_expr: null
      fixed: 0
      value: 107.27454042581485
    r:
      bounds: [0.1, .inf]
      constraint_expr: null
      fixed: 0
      value: 25.948842832863917
    sigma:
      bounds: [0.0, 2.0]
      constraint_expr: null
      fixed: 0
      value: 0.17499349942282472
  settings: {distribution: r_normal, sampling_step: 0.05, sampling_width: 3.5}
  structure: diffuse
sample_metadata: {data_file: RxnC_201903_11_dz_bgsub.dat, experiment_id: RxnC_201903,
  notes: '', sample_id: RxnC_201903_1552306412, source_wavelength: 0.799898, time: 1552306412.337315}

File: flowreactor_pd_nanoparticles/dataset/RxnC_201903/RxnC_201903_12_dz_bgsub.yml
features: {I_fluctuation: 0.7094198830045876, Ilowq_over_Imean: 6.8079858331164536,
  Imax_over_Imean: 9.258393367446464, Imax_sharpness: 1.0227978898889079, best_hump_qwidth: 0.007534322796676981,
  best_hump_qwidth_log: 0.06096738250366685, best_trough_qwidth: 0.14611365156661418,
  best_trough_qwidth_log: 0.0027021639434853316, logI_fluctuation: 5.85269618320925,
  logI_max_over_std: 1.6584481853418975, pearson_expq: -0.6020882746474331, pearson_invexpq: 0.6883620685407316,
  pearson_q: -0.6454725784382676, pearson_q2: -0.49461345666048145, q_Icentroid: 0.09169799040466198,
  q_best_hump: 0.06327259807023944, q_best_hump_log: 0.06963755765510238, q_best_trough: 0.5870444540907678,
  q_best_trough_log: 0.5867414077541762, q_logIcentroid: 0.5130655884028336, r_fftIcentroid: 0.08994382449971411}
fit_report:
  converged: 1
  error_weighted: 1
  final_objective: 0.005082330815770843
  fit_snr: 22.218367342346387
  good_fit: 1
  initial_objective: 0.011373811694479822
  logI_weighted: 1
  q_range: [0.0, .inf]
noise:
  model: flat
  parameters:
    I0:
      bounds: [0.0, .inf]
      constraint_expr: null
      fixed: 0
      value: 0.01688697981383358
pop0:
  form: spherical
  parameters:
    I0:
      bounds: [0.0, .inf]
      constraint_expr: null
      fixed: 0
      value: 14.923096063395148
    r:
      bounds: [0.1, .inf]
      constraint_expr: null
      fixed: 0
      value: 22.908690497298206
    sigma:
      bounds: [0.0, 2.0]
      constraint_expr: null
      fixed: 0
      value: 0.08224165624381574
  settings: {distribution: r_normal, sampling_step: 0.05, sampling_width: 3.5}
  structure: diffuse
precursor:
  form: guinier_porod
  parameters:
    D:
      bounds: [0.0, 4.0]
      constraint_expr: null
      fixed: 1
      value: 4.0
    I0:
      bounds: [0.0, .inf]
      constraint_expr: null
      fixed: 0
      value: 0.25103312747313633
    rg:
      bounds: [0.1, .inf]
      constraint_expr: null
      fixed: 0
      value: 3.685342066140524
  settings: {}
  structure: diffuse
sample_metadata: {data_file: RxnC_201903_12_dz_bgsub.dat, experiment_id: RxnC_201903,
  notes: '', sample_id: RxnC_201903_1552314320, source_wavelength: 0.799898, time: 1552314320.330189}

File: flowreactor_pd_nanoparticles/dataset/RxnC_201903/RxnC_201903_13_dz_bgsub.yml
features: {I_fluctuation: 9.66141798374733, Ilowq_over_Imean: 2.850681043280405, Imax_over_Imean: 4.578491606164214,
  Imax_sharpness: 1.1008578085901968, best_hump_qwidth: 0.0014875653807694248, best_hump_qwidth_log: 0.004328172095471807,
  best_trough_qwidth: 0.00673277338182703, best_trough_qwidth_log: 0.005155914297259955,
  logI_fluctuation: 14.459360391362283, logI_max_over_std: 0.1223846244196361, pearson_expq: -0.7326564008022287,
  pearson_invexpq: 0.8000460307259717, pearson_q: -0.7673351113420603, pearson_q2: -0.6425681538037443,
  q_Icentroid: 0.21534501899293793, q_best_hump: 0.04843801055585234, q_best_hump_log: 0.048182008674670485,
  q_best_trough: 0.1780062120977507, q_best_trough_log: 0.17673860811113357, q_logIcentroid: 0.3686049767914419,
  r_fftIcentroid: 0.11104513990007937}
fit_report:
  converged: 1
  error_weighted: 1
  final_objective: 0.04870405015546441
  fit_snr: 4.249013445036493
  good_fit: 0
  initial_objective: 0.04870405015546441
  logI_weighted: 1
  q_range: [0.0, .inf]
noise:
  model: flat
  parameters:
    I0:
      bounds: [0.0, .inf]
      constraint_expr: null
      fixed: 0
      value: 1.7319479184152442e-14
particle:
  form: spherical
  parameters:
    I0:
      bounds: [0.0, .inf]
      constraint_expr: null
      fixed: 0
      value: 0.6374773697199982
    r:
      bounds: [0.1, .inf]
      constraint_expr: null
      fixed: 0
      value: 19.402426931507822
  settings: {distribution: single}
  structure: diffuse
pop0:
  form: guinier_porod
  parameters:
    D:
      bounds: [0.0, 4.0]
      constraint_expr: null
      fixed: 1
      value: 4.0
    I0:
      bounds: [0.0, .inf]
      constraint_expr: null
      fixed: 0
      value: 0.2175872166811308
    rg:
      bounds: [0.1, .inf]
      constraint_expr: null
      fixed: 0
      value: 2.625462986837794
  settings: {}
  structure: diffuse
sample_metadata: {data_file: RxnC_201903_13_dz_bgsub.dat, experiment_id: RxnC_201903,
  notes: '', sample_id: RxnC_201903_1552315950, source_wavelength: 0.799898, time: 1552315950.962065}

File: flowreactor_pd_nanoparticles/dataset/RxnC_201903/RxnC_201903_13_xrsd_system.yml
features: {I_fluctuation: 9.66141798374733, Ilowq_over_Imean: 2.850681043280405, Imax_over_Imean: 4.578491606164214,
  Imax_sharpness: 1.1008578085901968, best_hump_qwidth: 0.0014875653807694248, best_hump_qwidth_log: 0.004328172095471807,
  best_trough_qwidth: 0.00673277338182703, best_trough_qwidth_log: 0.005155914297259955,
  logI_fluctuation: 14.459360391362283, logI_max_over_std: 0.1223846244196361, pearson_expq: -0.7326564008022287,
  pearson_invexpq: 0.8000460307259717, pearson_q: -0.7673351113420603, pearson_q2: -0.6425681538037443,
  q_Icentroid: 0.21534501899293793, q_best_hump: 0.04843801055585234, q_best_hump_log: 0.048182008674670485,
  q_best_trough: 0.1780062120977507, q_best_trough_log: 0.17673860811113357, q_logIcentroid: 0.3686049767914419,
  r_fftIcentroid: 0.11104513990007937}
fit_report:
  converged: 1
  error_weighted: 1
  final_objective: 0.04870405015546441
  fit_snr: 4.249013445036493
  good_fit: 0
  initial_objective: 0.04870405015546441
  logI_weighted: 1
  q_range: [0.0, .inf]
noise:
  model: flat
  parameters:
    I0:
      bounds: [0.0, .inf]
      constraint_expr: null
      fixed: 0
      value: 1.7319479184152442e-14
particle:
  form: spherical
  parameters:
    I0:
      bounds: [0.0, .inf]
      constraint_expr: null
      fixed: 0
      value: 0.6374773697199982
    r:
      bounds: [0.1, .inf]
      constraint_expr: null
      fixed: 0
      value: 19.402426931507822
  settings: {distribution: single}
  structure: diffuse
pop0:
  form: guinier_porod
  parameters:
    D:
      bounds: [0.0, 4.0]
      constraint_expr: null
      fixed: 1
      value: 4.0
    I0:
      bounds: [0.0, .inf]
      constraint_expr: null
      fixed: 0
      value: 0.2175872166811308
    rg:
      bounds: [0.1, .inf]
      constraint_expr: null
      fixed: 0
      value: 2.625462986837794
  settings: {distribution: single}
  structure: diffuse
sample_metadata: {data_file: RxnC_201903_13_dz_bgsub.dat, experiment_id: RxnC_201903,
  notes: '', sample_id: RxnC_201903_1552315950, source_wavelength: 0.799898, time: 1552315950.962065}

File: flowreactor_pd_nanoparticles/dataset/RxnC_201903/RxnC_201903_14_dz_bgsub.yml
features: {I_fluctuation: 8.942043271077088, Ilowq_over_Imean: 2.2816849080877017,
  Imax_over_Imean: 4.010867076650216, Imax_sharpness: 1.1353026704849583, best_hump_qwidth: 0.0009555955326496457,
  best_hump_qwidth_log: 0.003629976665762323, best_trough_qwidth: 0.013679852917356444,
  best_trough_qwidth_log: 0.0034630177893372966, logI_fluctuation: 11.63667541675724,
  logI_max_over_std: 0.32622233368435755, pearson_expq: -0.8086278602649665, pearson_invexpq: 0.8554678952198197,
  pearson_q: -0.8333876635416846, pearson_q2: -0.7388273913197654, q_Icentroid: 0.23451531072362616,
  q_best_hump: 0.05189515742114781, q_best_hump_log: 0.0577535594630062, q_best_trough: 0.5804187875117622,
  q_best_trough_log: 0.5797212735406542, q_logIcentroid: 0.3735412699335625, r_fftIcentroid: 0.11070185542393322}
fit_report:
  converged: 1
  error_weighted: 1
  final_objective: 0.03542256260861758
  fit_snr: 2.0282338219571816
  good_fit: 1
  initial_objective: 1.542345371476331
  logI_weighted: 1
  q_range: [0.2, .inf]
noise:
  model: flat
  parameters:
    I0:
      bounds: [0.0, .inf]
      constraint_expr: null
      fixed: 0
      value: 1.8702817072835387e-12
pop0:
  form: guinier_porod
  parameters:
    D:
      bounds: [0.0, 4.0]
      constraint_expr: null
      fixed: 1
      value: 4.0
    I0:
      bounds: [0.0, .inf]
      constraint_expr: null
      fixed: 0
      value: 0.3581712595097528
    rg:
      bounds: [0.1, .inf]
      constraint_expr: null
      fixed: 0
      value: 3.080176254547372
  settings: {}
  structure: diffuse
sample_metadata: {data_file: RxnC_201903_14_dz_bgsub.dat, experiment_id: RxnC_201903,
  notes: '', sample_id: RxnC_201903_1552322747, source_wavelength: 0.799898, time: 1552322747.673967}

File: flowreactor_pd_nanoparticles/dataset/RxnC_201903/RxnC_201903_15_dz_bgsub.yml
features: {I_fluctuation: 0.58445909297949, Ilowq_over_Imean: 6.007425442278817, Imax_over_Imean: 7.50692859655471,
  Imax_sharpness: 1.0189095176899166, best_hump_qwidth: 0.012247550822830088, best_hump_qwidth_log: 0.07021033925121957,
  best_trough_qwidth: 1.108369076945287, best_trough_qwidth_log: 0.014291439743166767,
  logI_fluctuation: 6.234357161800245, logI_max_over_std: 1.5826341284765586, pearson_expq: -0.6656040960587535,
  pearson_invexpq: 0.7524805850436074, pearson_q: -0.7097091384273795, pearson_q2: -0.5561894785434557,
  q_Icentroid: 0.09355498940115925, q_best_hump: 0.012076667128854746, q_best_hump_log: 0.016077809771620433,
  q_best_trough: 0.5775578082593684, q_best_trough_log: 0.5782091566426042, q_logIcentroid: 0.6254656557486928,
  r_fftIcentroid: 0.08878137543637898}
fit_report:
  converged: 1
  error_weighted: 1
  final_objective: 0.003008812920195017
  fit_snr: 32.922635685141714
  good_fit: 1
  initial_objective: 0.0030289866354455035
  logI_weighted: 1
  q_range: [0.0, .inf]
noise:
  model: flat
  parameters:
    I0:
      bounds: [0.0, .inf]
      constraint_expr: null
      fixed: 0
      value: 1.0104110017561396e-05
pop0:
  form: spherical
  parameters:
    I0:
      bounds: [0.0, .inf]
      constraint_expr: null
      fixed: 0
      value: 18.359079158383434
    r:
      bounds: [0.1, .inf]
      constraint_expr: null
      fixed: 0
      value: 17.97781788694955
    sigma:
      bounds: [0.0, 2.0]
      constraint_expr: null
      fixed: 0
      value: 0.12776931075323705
  settings: {distribution: r_normal, sampling_step: 0.05, sampling_width: 3.5}
  structure: diffuse
precursor:
  form: guinier_porod
  parameters:
    D:
      bounds: [0.0, 4.0]
      constraint_expr: null
      fixed: 1
      value: 4.0
    I0:
      bounds: [0.0, .inf]
      constraint_expr: null
      fixed: 0
      value: 0.24541674663573354
    rg:
      bounds: [0.1, .inf]
      constraint_expr: null
      fixed: 0
      value: 3.5433221085907998
  settings: {}
  structure: diffuse
sample_metadata: {data_file: RxnC_201903_15_dz_bgsub.dat, experiment_id: RxnC_201903,
  notes: '', sample_id: RxnC_201903_1552324675, source_wavelength: 0.799898, time: 1552324675.614511}

File: flowreactor_pd_nanoparticles/dataset/RxnC_201903/RxnC_201903_15_xrsd_system.yml
features: {I_fluctuation: 0.58445909297949, Ilowq_over_Imean: 6.007425442278817, Imax_over_Imean: 7.50692859655471,
  Imax_sharpness: 1.0189095176899166, best_hump_qwidth: 0.012247550822830088, best_hump_qwidth_log: 0.07021033925121957,
  best_trough_qwidth: 1.108369076945287, best_trough_qwidth_log: 0.014291439743166767,
  logI_fluctuation: 6.234357161800245, logI_max_over_std: 1.5826341284765586, pearson_expq: -0.6656040960587535,
  pearson_invexpq: 0.7524805850436074, pearson_q: -0.7097091384273795, pearson_q2: -0.5561894785434557,
  q_Icentroid: 0.09355498940115925, q_best_hump: 0.012076667128854746, q_best_hump_log: 0.016077809771620433,
  q_best_trough: 0.5775578082593684, q_best_trough_log: 0.5782091566426042, q_logIcentroid: 0.6254656557486928,
  r_fftIcentroid: 0.08878137543637898}
fit_report:
  converged: 1
  error_weighted: 1
  final_objective: 0.003008812920195017
  fit_snr: 32.922635685141714
  good_fit: 1
  initial_objective: 0.0030289866354455035
  logI_weighted: 1
  q_range: [0.0, .inf]
noise:
  model: flat
  parameters:
    I0:
      bounds: [0.0, .inf]
      constraint_expr: null
      fixed: 0
      value: 1.0104110017561396e-05
pop0:
  form: spherical
  parameters:
    I0:
      bounds: [0.0, .inf]
      constraint_expr: null
      fixed: 0
      value: 18.359079158383434
    r:
      bounds: [0.1, .inf]
      constraint_expr: null
      fixed: 0
      value: 17.97781788694955
    sigma:
      bounds: [0.0, 2.0]
      constraint_expr: null
      fixed: 0
      value: 0.12776931075323705
  settings: {distribution: r_normal, sampling_step: 0.05, sampling_width: 3.5}
  structure: diffuse
precursor:
  form: guinier_porod
  parameters:
    D:
      bounds: [0.0, 4.0]
      constraint_expr: null
      fixed: 1
      value: 4.0
    I0:
      bounds: [0.0, .inf]
      constraint_expr: null
      fixed: 0
      value: 0.24541674663573354
    rg:
      bounds: [0.1, .inf]
      constraint_expr: null
      fixed: 0
      value: 3.5433221085907998
  settings: {distribution: single}
  structure: diffuse
sample_metadata: {data_file: RxnC_201903_15_dz_bgsub.dat, experiment_id: RxnC_201903,
  notes: '', sample_id: RxnC_201903_1552324675, source_wavelength: 0.799898, time: 1552324675.614511}

File: flowreactor_pd_nanoparticles/dataset/RxnC_201903/RxnC_201903_2_dz_bgsub.yml
features: {I_fluctuation: 3.361894113598522, Ilowq_over_Imean: 4.461403543660203,
  Imax_over_Imean: 8.197546753209593, Imax_sharpness: 1.0487751370046738, best_hump_qwidth: 0.0006630325743005738,
  best_hump_qwidth_log: 0.00414716153654261, best_trough_qwidth: 0.08017839765073956,
  best_trough_qwidth_log: 0.008526995435676466, logI_fluctuation: 10.334242689714744,
  logI_max_over_std: 1.1122688565238197, pearson_expq: -0.6808835790939229, pearson_invexpq: 0.7589389574640009,
  pearson_q: -0.720543589005602, pearson_q2: -0.5804666341767314, q_Icentroid: 0.15571284384325784,
  q_best_hump: 0.048054745331855275, q_best_hump_log: 0.051331969712398784, q_best_trough: 0.5768639638245169,
  q_best_trough_log: 0.576497346710664, q_logIcentroid: 0.41218024110330426, r_fftIcentroid: 0.10430124191916294}
fit_report:
  converged: 1
  error_weighted: 1
  final_objective: 0.03869755814303344
  fit_snr: 3.858276738418861
  good_fit: 1
  initial_objective: 0.08611217227019863
  logI_weighted: 1
  q_range: [0.0, .inf]
noise:
  model: flat
  parameters:
    I0:
      bounds: [0.0, .inf]
      constraint_expr: null
      fixed: 0
      value: 2.600253345974579e-11
pop0:
  form: guinier_porod
  parameters:
    D:
      bounds: [0.0, 4.0]
      constraint_expr: null
      fixed: 1
      value: 4.0
    I0:
      bounds: [0.0, .inf]
      constraint_expr: null
      fixed: 0
      value: 0.26942005932524693
    rg:
      bounds: [0.1, .inf]
      constraint_expr: null
      fixed: 0
      value: 3.4155542394848823
  settings: {}
  structure: diffuse
pop1:
  form: spherical
  parameters:
    I0:
      bounds: [0.0, .inf]
      constraint_expr: null
      fixed: 0
      value: 2.1474622270793535
    r:
      bounds: [0.1, .inf]
      constraint_expr: null
      fixed: 0
      value: 18.474009252085864
    sigma:
      bounds: [0.0, 2.0]
      constraint_expr: null
      fixed: 0
      value: 0.20936283276473389
  settings: {distribution: r_normal, sampling_step: 0.05, sampling_width: 3.5}
  structure: diffuse
sample_metadata: {data_file: RxnC_201903_2_dz_bgsub.dat, experiment_id: RxnC_201903,
  notes: '', sample_id: RxnC_201903_1552266975, source_wavelength: 0.799898, time: 1552266975.457399}

File: flowreactor_pd_nanoparticles/dataset/RxnC_201903/RxnC_201903_3_dz_bgsub.yml
features: {I_fluctuation: 14.233084766918818, Ilowq_over_Imean: 1.1884032444504404,
  Imax_over_Imean: 1.9818503898084332, Imax_sharpness: 1.4160010249483825, best_hump_qwidth: 0.0004045080347915413,
  best_hump_qwidth_log: 0.000330340702172522, best_trough_qwidth: 0.000369311176727316,
  best_trough_qwidth_log: 0.0011953835846269512, logI_fluctuation: 9.668942653983002,
  logI_max_over_std: -1.2170726742927238, pearson_expq: -0.424848019161606, pearson_invexpq: 0.4398477572146434,
  pearson_q: -0.4331418195905318, pearson_q2: -0.3984652406359351, q_Icentroid: 0.3010226772132375,
  q_best_hump: 0.04119318148011142, q_best_hump_log: 0.04147636102056096, q_best_trough: 0.03498550972278375,
  q_best_trough_log: 0.021767003425254616, q_logIcentroid: 0.3267507872713275, r_fftIcentroid: 0.1388666658121399}
fit_report:
  converged: 1
  error_weighted: 1
  final_objective: 0.02837678148495274
  fit_snr: 5.614434065431291
  good_fit: 1
  initial_objective: 0.030377922399510524
  logI_weighted: 1
  q_range: [0.0, .inf]
noise:
  model: flat
  parameters:
    I0:
      bounds: [0.0, .inf]
      constraint_expr: null
      fixed: 0
      value: 6.014375664165073e-10
pop0:
  form: guinier_porod
  parameters:
    D:
      bounds: [0.0, 4.0]
      constraint_expr: null
      fixed: 1
      value: 4.0
    I0:
      bounds: [0.0, .inf]
      constraint_expr: null
      fixed: 0
      value: 0.4469973243568972
    rg:
      bounds: [0.1, .inf]
      constraint_expr: null
      fixed: 0
      value: 1.6160359207979038
  settings: {}
  structure: diffuse
sample_metadata: {data_file: RxnC_201903_3_dz_bgsub.dat, experiment_id: RxnC_201903,
  notes: '', sample_id: RxnC_201903_1552268627, source_wavelength: 0.799898, time: 1552268627.709958}

File: flowreactor_pd_nanoparticles/dataset/RxnC_201903/RxnC_201903_4_dz_bgsub.yml
features: {I_fluctuation: 0.2891023232118859, Ilowq_over_Imean: 6.628853276264481,
  Imax_over_Imean: 8.480535537896328, Imax_sharpness: 1.0132225610537169, best_hump_qwidth: 0.12057403960668334,
  best_hump_qwidth_log: 0.29726999892418676, best_trough_qwidth: 0.6549813305575302,
  best_trough_qwidth_log: 0.689190834350757, logI_fluctuation: 4.443092874210171,
  logI_max_over_std: 1.9367909726218757, pearson_expq: -0.6268206425663533, pearson_invexpq: 0.7142720521911435,
  pearson_q: -0.6709594620736349, pearson_q2: -0.5175842664138817, q_Icentroid: 0.0863506584632218,
  q_best_hump: -0.20727248686567346, q_best_hump_log: -0.04807442205454676, q_best_trough: 0.5693616242295862,
  q_best_trough_log: -0.8188239520465411, q_logIcentroid: 0.8303870359921417, r_fftIcentroid: 0.08884630019847616}
fit_report:
  converged: 1
  error_weighted: 1
  final_objective: 0.0014193176757683339
  fit_snr: 45.71935311704526
  good_fit: 1
  initial_objective: 0.14762219375116586
  logI_weighted: 1
  q_range: [0.0, .inf]
noise:
  model: flat
  parameters:
    I0:
      bounds: [0.0, .inf]
      constraint_expr: null
      fixed: 0
      value: 0.004154978151682309
pop0:
  form: guinier_porod
  parameters:
    D:
      bounds: [0.0, 4.0]
      constraint_expr: null
      fixed: 1
      value: 4.0
    I0:
      bounds: [0.0, .inf]
      constraint_expr: null
      fixed: 0
      value: 0.32394952520665377
    rg:
      bounds: [0.1, .inf]
      constraint_expr: null
      fixed: 0
      value: 3.3583268529376507
  settings: {}
  structure: diffuse
pop1:
  form: spherical
  parameters:
    I0:
      bounds: [0.0, .inf]
      constraint_expr: null
      fixed: 0
      value: 36.13893190393085
    r:
      bounds: [0.1, .inf]
      constraint_expr: null
      fixed: 0
      value: 20.462940471988343
    sigma:
      bounds: [0.0, 2.0]
      constraint_expr: null
      fixed: 0
      value: 0.10483703852079884
  settings: {distribution: r_normal, sampling_step: 0.05, sampling_width: 3.5}
  structure: diffuse
sample_metadata: {data_file: RxnC_201903_4_dz_bgsub.dat, experiment_id: RxnC_201903,
  notes: '', sample_id: RxnC_201903_1552276212, source_wavelength: 0.799898, time: 1552276212.564574}

File: flowreactor_pd_nanoparticles/dataset/RxnC_201903/RxnC_201903_5_dz_bgsub.yml
features: {I_fluctuation: 3.5607070403615873, Ilowq_over_Imean: 4.2876821187392276,
  Imax_over_Imean: 5.878137912113952, Imax_sharpness: 1.0930033608358565, best_hump_qwidth: 0.0018017116563189225,
  best_hump_qwidth_log: 0.0070716539544665065, best_trough_qwidth: 0.004170804290533285,
  best_trough_qwidth_log: 0.0005151137853143216, logI_fluctuation: 7.203630459868014,
  logI_max_over_std: 1.3059832338368365, pearson_expq: -0.7043964007239847, pearson_invexpq: 0.7836129277368382,
  pearson_q: -0.7447831409885349, pearson_q2: -0.6022507642156384, q_Icentroid: 0.1630031963710455,
  q_best_hump: 0.04370409499660938, q_best_hump_log: 0.04377924644395309, q_best_trough: 0.5912852454246458,
  q_best_trough_log: 0.5914841760226365, q_logIcentroid: 0.44358415546190155, r_fftIcentroid: 0.09218840157543517}
fit_report:
  converged: 1
  error_weighted: 1
  final_objective: 0.01413773492170775
  fit_snr: 8.974651753408423
  good_fit: 1
  initial_objective: 0.05919705410591494
  logI_weighted: 1
  q_range: [0.0, .inf]
noise:
  model: flat
  parameters:
    I0:
      bounds: [0.0, .inf]
      constraint_expr: null
      fixed: 0
      value: 6.729727886067849e-12
pop0:
  form: guinier_porod
  parameters:
    D:
      bounds: [0.0, 4.0]
      constraint_expr: null
      fixed: 1
      value: 4.0
    I0:
      bounds: [0.0, .inf]
      constraint_expr: null
      fixed: 0
      value: 0.38279512019755524
    rg:
      bounds: [0.1, .inf]
      constraint_expr: null
      fixed: 0
      value: 3.1582358916183995
  settings: {}
  structure: diffuse
pop1:
  form: spherical
  parameters:
    I0:
      bounds: [0.0, .inf]
      constraint_expr: null
      fixed: 0
      value: 2.8073054314971295
    r:
      bounds: [0.1, .inf]
      constraint_expr: null
      fixed: 0
      value: 19.72571354183429
    sigma:
      bounds: [0.0, 2.0]
      constraint_expr: null
      fixed: 0
      value: 0.08863329555857724
  settings: {distribution: r_normal, sampling_step: 0.05, sampling_width: 3.5}
  structure: diffuse
sample_metadata: {data_file: RxnC_201903_5_dz_bgsub.dat, experiment_id: RxnC_201903,
  notes: '', sample_id: RxnC_201903_1552278298, source_wavelength: 0.799898, time: 1552278298.887205}

File: flowreactor_pd_nanoparticles/dataset/RxnC_201903/RxnC_201903_6_dz_bgsub.yml
features: {I_fluctuation: 2.255917831881201, Ilowq_over_Imean: 4.7134686588700285,
  Imax_over_Imean: 5.689114903303366, Imax_sharpness: 1.023862189103086, best_hump_qwidth: 0.133149721994461,
  best_hump_qwidth_log: 0.35708849303006834, best_trough_qwidth: 0.32627326001392476,
  best_trough_qwidth_log: 0.018653912314815183, logI_fluctuation: 7.681871606887722,
  logI_max_over_std: 1.1955547445673622, pearson_expq: -0.738667425892224, pearson_invexpq: 0.8204597567518073,
  pearson_q: -0.7807271627512586, pearson_q2: -0.6332099768481905, q_Icentroid: 0.1221304620452618,
  q_best_hump: -0.21705379171042616, q_best_hump_log: -0.09430178905351588, q_best_trough: 0.5795946998820367,
  q_best_trough_log: 0.5759861973116326, q_logIcentroid: 0.5248832857824431, r_fftIcentroid: 0.08860329998248873}
fit_report:
  converged: 1
  error_weighted: 1
  final_objective: 0.009451531432533272
  fit_snr: 14.426113315281746
  good_fit: 1
  initial_objective: 0.03388338406251757
  logI_weighted: 1
  q_range: [0.0, .inf]
noise:
  model: flat
  parameters:
    I0:
      bounds: [0.0, .inf]
      constraint_expr: null
      fixed: 0
      value: 7.789591194296008e-11
pop0:
  form: guinier_porod
  parameters:
    D:
      bounds: [0.0, 4.0]
      constraint_expr: null
      fixed: 1
      value: 4.0
    I0:
      bounds: [0.0, .inf]
      constraint_expr: null
      fixed: 0
      value: 0.272610714296337
    rg:
      bounds: [0.1, .inf]
      constraint_expr: null
      fixed: 0
      value: 3.3856042186612423
  settings: {}
  structure: diffuse
pop1:
  form: spherical
  parameters:
    I0:
      bounds: [0.0, .inf]
      constraint_expr: null
      fixed: 0
      value: 5.44834036218152
    r:
      bounds: [0.1, .inf]
      constraint_expr: null
      fixed: 0
      value: 14.697554254043599
    sigma:
      bounds: [0.0, 2.0]
      constraint_expr: null
      fixed: 0
      value: 0.1524120264719403
  settings: {distribution: r_normal, sampling_step: 0.05, sampling_width: 3.5}
  structure: diffuse
sample_metadata: {data_file: RxnC_201903_6_dz_bgsub.dat, experiment_id: RxnC_201903,
  notes: '', sample_id: RxnC_201903_1552285279, source_wavelength: 0.799898, time: 1552285279.649341}

File: flowreactor_pd_nanoparticles/dataset/RxnC_201903/RxnC_201903_8_dz_bgsub.yml
features: {I_fluctuation: 0.2529816507784405, Ilowq_over_Imean: 5.864340809398174,
  Imax_over_Imean: 6.7796034849306075, Imax_sharpness: 1.0056141228127131, best_hump_qwidth: 0.016252952527054314,
  best_hump_qwidth_log: 0.11468919274020849, best_trough_qwidth: 0.19254556256956648,
  best_trough_qwidth_log: 0.002344410601628382, logI_fluctuation: 4.359777904283381,
  logI_max_over_std: 1.7359566589433373, pearson_expq: -0.6818122434939957, pearson_invexpq: 0.768747635051055,
  pearson_q: -0.7260993424003594, pearson_q2: -0.5720414290040778, q_Icentroid: 0.09031290450261069,
  q_best_hump: 0.025146706943682262, q_best_hump_log: 0.025696185717421383, q_best_trough: 0.5873958660124812,
  q_best_trough_log: 0.5872056891028468, q_logIcentroid: 1.0985355321541166, r_fftIcentroid: 0.0867967179332267}
fit_report:
  converged: 1
  error_weighted: 1
  final_objective: 0.0013561709487380858
  fit_snr: 25.072906374754474
  good_fit: 1
  initial_objective: 0.014052777908013464
  logI_weighted: 1
  q_range: [0.0, .inf]
noise:
  model: flat
  parameters:
    I0:
      bounds: [0.0, .inf]
      constraint_expr: null
      fixed: 0
      value: 1.0574876530000665e-09
pop0:
  form: guinier_porod
  parameters:
    D:
      bounds: [0.0, 4.0]
      constraint_expr: null
      fixed: 1
      value: 4.0
    I0:
      bounds: [0.0, .inf]
      constraint_expr: null
      fixed: 0
      value: 0.13595098541138584
    rg:
      bounds: [0.1, .inf]
      constraint_expr: null
      fixed: 0
      value: 2.285488275258391
  settings: {}
  structure: diffuse
pop1:
  form: spherical
  parameters:
    I0:
      bounds: [0.0, .inf]
      constraint_expr: null
      fixed: 0
      value: 42.04736744264018
    r:
      bounds: [0.1, .inf]
      constraint_expr: null
      fixed: 0
      value: 17.200097748598854
    sigma:
      bounds: [0.0, 2.0]
      constraint_expr: null
      fixed: 0
      value: 0.10484946504159764
  settings: {distribution: r_normal, sampling_step: 0.05, sampling_width: 3.5}
  structure: diffuse
sample_metadata: {data_file: RxnC_201903_8_dz_bgsub.dat, experiment_id: RxnC_201903,
  notes: '', sample_id: RxnC_201903_1552295039, source_wavelength: 0.799898, time: 1552295039.791936}

File: flowreactor_pd_nanoparticles/dataset/RxnC_201903/headers/RxnC_201903_11.yml
ODE_extra_flowrate: 20.864054941435718
ODE_extra_fraction: 0.2925295996033521
ODE_extra_setpoint: 20.832974179595933
ODE_flowrate: 0.2388020046556772
ODE_setpoint: 0.0
Pd_TOP_flowrate: 29.347172755210693
Pd_TOP_setpoint: 29.042173473901546
TOP_flowrate: 0.008448385744430414
TOP_fraction: 0.00021883854106997876
TOP_setpoint: 0.0
T_read_A: 254.0751
T_set: 253.99672981559942
experiment_id: RxnC_201903
exposure_time: 10.0
flowrate: 71.21672146832073
flowreactor_design_categorical_constraints: {crystalline_flag: 0, dilute_sphere_flag: 1,
  disordered_flag: 0}
flowreactor_design_constraints: {r0_sphere: 22.65645611589154}
flowreactor_design_domain:
  ODE_extra_fraction: [0.0, 0.3]
  TOP_fraction: [0.0, 0.3]
  T_set: [220.0, 310.0]
  flowrate: [20.0, 100.0]
  oleylamine_fraction: [0.0, 0.3]
flowreactor_design_mode: MPI_exploration
flowreactor_design_range_constraints:
  I0_fraction_sphere: [0.9, 1.0]
  I0_sphere: [10.0, 1000000.0]
  sigma_sphere: [0.0, 0.1]
oleylamine_flowrate: 21.27839548533295
oleylamine_fraction: 0.2994525600750965
oleylamine_setpoint: 21.325973070104553
sample_id: RxnC_201903_1552306412
source_wavelength: 0.799898
time: 1552307581.836664
