Repository: slaclab/xrsdkit_modeling

xrsdkit modeling
----------------

This repository contains datasets from projects at SLAC/SSRL,
xrsdkit models trained on these datasets,
and notebooks for (re-)training and inspecting the models.

Usage
-----

It is expected that the user has installed a Python interpreter 
(preferably version 3.5 or greater),
and that the user has installed xrsdkit for that interpreter.
Follow the installation instructions in the xrsdkit documentation, 
`here <https://xrsdkit.readthedocs.io/en/latest/>`_.

Usage is summarized in the step-by-step instructions below.
For examples and details, see the notebooks.

Step 1: Download this Repository
================================

Download this repository through the GitHub interface,
or clone it with git clone. ::

    $ git clone https://github.com/slaclab/flowreactor_modeling.git 

Optionally, activate your virtual environment 
(presume it is named "xrsdkit"),
and move into the repository root directory. ::

    $ workon xrsdkit 
    $ cd xrsdkit_modeling

Step 2a (optional): Add/update dataset
======================================

Add or augment existing datasets 
with xrsdkit-processed results (yml files).
The dataset directory contains one or more subdirectories,
where each subdirectory consolidates xrsdkit results for one experiment. 
One experiment consists of one or more samples,
and one sample is represented by exactly one yml file.

Step 2b (optional): Update the model configuration 
==================================================

The model configuration file defines what kind of model is trained
for each estimator in the xrsdkit model set,
as well as any choices that can be made in training the model
(e.g. feature selection, hyperparameter selction, and performance metrics to optimize).
To use xrsdkit defaults, do not provide a model configuration file.
If this file is left in place, it will be found during the next step,
and any applicable configurations will be carried over into the new models.

Step 3a: Train Models
=====================

Use python train_models.py to call on xrsdkit 
to train its models from data in the dataset directory.
This will save the trained model parameters and training metrics
in the modeling_data directory.
This overwrites the default models 
that are originally included in modeling_data.
This also overwrites the model configuration file model_config.yml.

    python train_models.py

Step 3b (optional): Update the model configuration (again)
==========================================================

The training process will generate a model configuration file,
which will be saved in the model output directory.
Edit the file with any text editor to select 
whatever model types and training metrics
are appropriate for the project at hand.

After editing the configuration, 
re-train the models in the new configuration.

Step 4: Load Models
===================

The trained model parameters are saved in a tree of files
in the model output directory.
Each model presents a text file that describes its training results,
and a pickle file that can be used to rebuild the model itself. 
You can load these models into xrsdkit at runtime. ::

    >>> import xrsdkit 
    >>> xrsdkit.load_models('path/to/modeling/dir')

After this, the models will be used whenever xrsdkit.predict is called. ::

    >>> import numpy as np
    >>> q_I = np.loadtxt('path/to/1d/scattering/pattern.dat')
    >>> feats = xrsdkit.profile_1d_pattern(q_I[:,0],q_I[:,1])
    >>> preds = xrsdkit.predict(feats)
    >>> xsys = xrsdkit.build_system_from_predictions(preds) 
    >>> xfig = xrsdkit.plot_xrsd_fit(xsys,q_I[:,0],q_I[:,1])

File: flowreactor_pd_nanoparticles/dataset/RxnE_201902/RxnE_201902_13_xrsd_system.yml
features: {I_fluctuation: 0.719301302584974, Ilowq_over_Imean: 0.7400523626907177,
  Imax_over_Imean: 1.0857968555519804, Imax_sharpness: 1.0133818065084306, best_hump_qwidth: 0.011221611653510091,
  best_hump_qwidth_log: 0.00015570867241671818, best_trough_qwidth: 0.011221611653510091,
  best_trough_qwidth_log: 0.00015570867241671818, logI_fluctuation: 0.36180814052346594,
  logI_max_over_std: 9.609730456342685, pearson_expq: 0.16896596810603487, pearson_invexpq: -0.23862306412244125,
  pearson_q: 0.20265540114974084, pearson_q2: 0.08931536666260283, q_Icentroid: 0.3194302727116529,
  q_best_hump: 0.2639203548515995, q_best_hump_log: 0.045470609874469936, q_best_trough: 0.2639203548515995,
  q_best_trough_log: 0.045470609874469936, q_logIcentroid: 0.3192012373625876, r_fftIcentroid: 0.10343979114880866}
fit_report:
  converged: 1
  error_weighted: 1
  final_objective: 4.031358493932249e-05
  fit_snr: 7.292773391617684
  good_fit: 1
  initial_objective: 8.298573609049583
  logI_weighted: 1
  q_range: [0.1, .inf]
noise:
  model: flat
  parameters:
    I0:
      bounds: [0.0, .inf]
      constraint_expr: null
      fixed: 0
      value: 0.0063627535804666735
precursor:
  form: guinier_porod
  parameters:
    D:
      bounds: [0.0, 4.0]
      constraint_expr: null
      fixed: 1
      value: 4.0
    I0:
      bounds: [0.0, .inf]
      constraint_expr: null
      fixed: 0
      value: 13.088390545745375
    rg:
      bounds: [0.1, .inf]
      constraint_expr: null
      fixed: 0
      value: 0.827708102277546
  settings: {distribution: single}
  structure: diffuse
sample_metadata: {data_file: RxnE_201902_13_dz_bgsub.dat, experiment_id: RxnE_201902,
  notes: '', sample_id: RxnE_201902_1549816619, source_wavelength: 0.799898, time: 1549816619.264733}

File: flowreactor_pd_nanoparticles/dataset/RxnE_201902/RxnE_201902_14_xrsd_system.yml
features: {I_fluctuation: 0.9833223062926935, Ilowq_over_Imean: 6.111881098132526,
  Imax_over_Imean: 7.783879713954632, Imax_sharpness: 1.02822788938591, best_hump_qwidth: 0.0024831368360263752,
  best_hump_qwidth_log: 0.012167486561974205, best_trough_qwidth: 0.0015983004359593944,
  best_trough_qwidth_log: 0.0018153100301434878, logI_fluctuation: 6.51926268134559,
  logI_max_over_std: 1.78437116071885, pearson_expq: -0.6085384021032337, pearson_invexpq: 0.68987677269943,
  pearson_q: -0.6497696128361252, pearson_q2: -0.5064070809337594, q_Icentroid: 0.1086210043527004,
  q_best_hump: 0.058853038840963545, q_best_hump_log: 0.05880868153384705, q_best_trough: 0.058961027396460086,
  q_best_trough_log: 0.046328508573066696, q_logIcentroid: 0.5285802201491241, r_fftIcentroid: 0.03690539704619088}
fit_report:
  converged: 1
  error_weighted: 1
  final_objective: 0.011778475989429965
  fit_snr: 1.2670090327249839
  good_fit: 1
  initial_objective: 0.04067883641712124
  logI_weighted: 1
  q_range: [0.05, .inf]
noise:
  model: flat
  parameters:
    I0:
      bounds: [0.0, .inf]
      constraint_expr: null
      fixed: 0
      value: 3.679279103607769e-13
pop0:
  form: guinier_porod
  parameters:
    D:
      bounds: [0.0, 4.0]
      constraint_expr: null
      fixed: 1
      value: 4.0
    I0:
      bounds: [0.0, .inf]
      constraint_expr: null
      fixed: 0
      value: 0.27356178516395246
    rg:
      bounds: [0.1, .inf]
      constraint_expr: null
      fixed: 0
      value: 2.3043697717203995
  settings: {distribution: single}
  structure: diffuse
pop1:
  form: spherical
  parameters:
    I0:
      bounds: [0.0, .inf]
      constraint_expr: null
      fixed: 0
      value: 16.215704350258743
    r:
      bounds: [0.1, .inf]
      constraint_expr: null
      fixed: 0
      value: 22.838730197271698
    sigma:
      bounds: [0.0, 2.0]
      constraint_expr: null
      fixed: 0
      value: 0.07036714635160879
  settings: {distribution: r_normal, sampling_step: 0.05, sampling_width: 3.5}
  structure: diffuse
sample_metadata: {data_file: RxnE_201902_14_dz_bgsub.dat, experiment_id: RxnE_201902,
  notes: '', sample_id: RxnE_201902_1549821595, source_wavelength: 0.799898, time: 1549821595.62434}

File: flowreactor_pd_nanoparticles/dataset/RxnE_201902/RxnE_201902_16_dz_bgsub.yml
features: {I_fluctuation: 0.22108492382541278, Ilowq_over_Imean: 7.868796696044364,
  Imax_over_Imean: 11.654976811383824, Imax_sharpness: 1.0154774203800407, best_hump_qwidth: 0.013214632585307423,
  best_hump_qwidth_log: 0.06074068906520953, best_trough_qwidth: 0.05849277415543032,
  best_trough_qwidth_log: 0.00951831212330186, logI_fluctuation: 4.890952922109409,
  logI_max_over_std: 2.229077688433359, pearson_expq: -0.5463362094257391, pearson_invexpq: 0.6317019289818702,
  pearson_q: -0.5889790378646117, pearson_q2: -0.4410377830049402, q_Icentroid: 0.07563739595300012,
  q_best_hump: -0.015567994295587306, q_best_hump_log: 0.005349546240069558, q_best_trough: 0.17250184049933695,
  q_best_trough_log: 0.1781815105539426, q_logIcentroid: 0.67345593243876, r_fftIcentroid: 0.09099760734747403}
fit_report:
  converged: 1
  error_weighted: 1
  final_objective: 0.0027490155946501395
  fit_snr: 41.062596054357805
  good_fit: 1
  initial_objective: 0.0027490155946501395
  logI_weighted: 1
  q_range: [0.0, .inf]
noise:
  model: flat
  parameters:
    I0:
      bounds: [0.0, .inf]
      constraint_expr: null
      fixed: 0
      value: 0.004814435692071184
pop0:
  form: spherical
  parameters:
    I0:
      bounds: [0.0, .inf]
      constraint_expr: null
      fixed: 0
      value: 55.6041639250996
    r:
      bounds: [0.1, .inf]
      constraint_expr: null
      fixed: 0
      value: 25.457202284055203
    sigma:
      bounds: [0.0, 2.0]
      constraint_expr: null
      fixed: 0
      value: 0.12243745107473203
  settings: {distribution: r_normal, sampling_step: 0.05, sampling_width: 3.5}
  structure: diffuse
precursor:
  form: guinier_porod
  parameters:
    D:
      bounds: [0.0, 4.0]
      constraint_expr: null
      fixed: 1
      value: 4.0
    I0:
      bounds: [0.0, .inf]
      constraint_expr: null
      fixed: 0
      value: 0.21649825375881826
    rg:
      bounds: [0.1, .inf]
      constraint_expr: null
      fixed: 0
      value: 1.8421030394065459
  settings: {}
  structure: diffuse
sample_metadata: {data_file: RxnE_201902_16_dz_bgsub.dat, experiment_id: RxnE_201902,
  notes: '', sample_id: RxnE_201902_1549831114, source_wavelength: 0.799898, time: 1549831114.273673}

File: flowreactor_pd_nanoparticles/dataset/RxnE_201902/RxnE_201902_16_xrsd_system.yml
features: {I_fluctuation: 0.22108492382541278, Ilowq_over_Imean: 7.868796696044364,
  Imax_over_Imean: 11.654976811383824, Imax_sharpness: 1.0154774203800407, best_hump_qwidth: 0.013214632585307423,
  best_hump_qwidth_log: 0.06074068906520953, best_trough_qwidth: 0.05849277415543032,
  best_trough_qwidth_log: 0.00951831212330186, logI_fluctuation: 4.890952922109409,
  logI_max_over_std: 2.229077688433359, pearson_expq: -0.5463362094257391, pearson_invexpq: 0.6317019289818702,
  pearson_q: -0.5889790378646117, pearson_q2: -0.4410377830049402, q_Icentroid: 0.07563739595300012,
  q_best_hump: -0.015567994295587306, q_best_hump_log: 0.005349546240069558, q_best_trough: 0.17250184049933695,
  q_best_trough_log: 0.1781815105539426, q_logIcentroid: 0.67345593243876, r_fftIcentroid: 0.09099760734747403}
fit_report:
  converged: 1
  error_weighted: 1
  final_objective: 0.0027490155946501395
  fit_snr: 41.062596054357805
  good_fit: 1
  initial_objective: 0.0027490155946501395
  logI_weighted: 1
  q_range: [0.0, .inf]
noise:
  model: flat
  parameters:
    I0:
      bounds: [0.0, .inf]
      constraint_expr: null
      fixed: 0
      value: 0.004814435692071184
pop0:
  form: spherical
  parameters:
    I0:
      bounds: [0.0, .inf]
      constraint_expr: null
      fixed: 0
      value: 55.6041639250996
    r:
      bounds: [0.1, .inf]
      constraint_expr: null
      fixed: 0
      value: 25.457202284055203
    sigma:
      bounds: [0.0, 2.0]
      constraint_expr: null
      fixed: 0
      value: 0.12243745107473203
  settings: {distribution: r_normal, sampling_step: 0.05, sampling_width: 3.5}
  structure: diffuse
precursor:
  form: guinier_porod
  parameters:
    D:
      bounds: [0.0, 4.0]
      constraint_expr: null
      fixed: 1
      value: 4.0
    I0:
      bounds: [0.0, .inf]
      constraint_expr: null
      fixed: 0
      value: 0.21649825375881826
    rg:
      bounds: [0.1, .inf]
      constraint_expr: null
      fixed: 0
      value: 1.8421030394065459
  settings: {distribution: single}
  structure: diffuse
sample_metadata: {data_file: RxnE_201902_16_dz_bgsub.dat, experiment_id: RxnE_201902,
  notes: '', sample_id: RxnE_201902_1549831114, source_wavelength: 0.799898, time: 1549831114.273673}

File: flowreactor_pd_nanoparticles/dataset/RxnE_201902/RxnE_201902_18_xrsd_system.yml
features: {I_fluctuation: 0.22542556448673862, Ilowq_over_Imean: 7.914892871920234,
  Imax_over_Imean: 12.149885923627602, Imax_sharpness: 1.024270931373631, best_hump_qwidth: 0.05751324237966124,
  best_hump_qwidth_log: 0.20433698755224047, best_trough_qwidth: 0.20551700330442987,
  best_trough_qwidth_log: 0.007036907328534595, logI_fluctuation: 4.376068624442886,
  logI_max_over_std: 2.3496128678763966, pearson_expq: -0.5380920243085701, pearson_invexpq: 0.6226881288440824,
  pearson_q: -0.5803160766716747, pearson_q2: -0.4338029650824295, q_Icentroid: 0.0775621018981692,
  q_best_hump: 0.2988103327788735, q_best_hump_log: -0.09021064978705845, q_best_trough: 0.2666051066965066,
  q_best_trough_log: 0.26367267186261667, q_logIcentroid: 0.7090400093951921, r_fftIcentroid: 0.09297855990538842}
fit_report:
  converged: 1
  error_weighted: 1
  final_objective: 0.002409222252177548
  fit_snr: 28.232851953161216
  good_fit: 1
  initial_objective: 0.0024907765597297236
  logI_weighted: 1
  q_range: [0.0, .inf]
noise:
  model: flat
  parameters:
    I0:
      bounds: [0.0, .inf]
      constraint_expr: null
      fixed: 0
      value: 6.396344026593503e-05
pop0:
  form: guinier_porod
  parameters:
    D:
      bounds: [0.0, 4.0]
      constraint_expr: null
      fixed: 1
      value: 4.0
    I0:
      bounds: [0.0, .inf]
      constraint_expr: null
      fixed: 0
      value: 0.31440799225019256
    rg:
      bounds: [0.1, .inf]
      constraint_expr: null
      fixed: 0
      value: 2.5224435329862414
  settings: {distribution: single}
  structure: diffuse
pop1:
  form: spherical
  parameters:
    I0:
      bounds: [0.0, .inf]
      constraint_expr: null
      fixed: 0
      value: 54.61053176525901
    r:
      bounds: [0.1, .inf]
      constraint_expr: null
      fixed: 0
      value: 25.650949120746457
    sigma:
      bounds: [0.0, 2.0]
      constraint_expr: null
      fixed: 0
      value: 0.1560605453786782
  settings: {distribution: r_normal, sampling_step: 0.05, sampling_width: 3.5}
  structure: diffuse
sample_metadata: {data_file: RxnE_201902_18_dz_bgsub.dat, experiment_id: RxnE_201902,
  notes: '', sample_id: RxnE_201902_1549839615, source_wavelength: 0.799898, time: 1549839615.350366}

File: flowreactor_pd_nanoparticles/dataset/RxnE_201902/RxnE_201902_19_xrsd_system.yml
features: {I_fluctuation: 1.6379078277643724, Ilowq_over_Imean: 0.6619028940123715,
  Imax_over_Imean: 1.1092221223706957, Imax_sharpness: 1.02671888688051, best_hump_qwidth: 0.0006357373566879854,
  best_hump_qwidth_log: 0.00042472095207011314, best_trough_qwidth: 0.0005810265993234903,
  best_trough_qwidth_log: 0.0004462572361486554, logI_fluctuation: 1.3411361376589839,
  logI_max_over_std: 4.122588844002333, pearson_expq: 0.22524673284622893, pearson_invexpq: -0.29605449358562047,
  pearson_q: 0.25962022232481324, pearson_q2: 0.14299637442252308, q_Icentroid: 0.3219190754487585,
  q_best_hump: 0.03121669322122289, q_best_hump_log: 0.05482477933608143, q_best_trough: 0.031699984894714206,
  q_best_trough_log: 0.05573711068037179, q_logIcentroid: 0.3269502548279425, r_fftIcentroid: 0.09149874105816064}
fit_report:
  converged: 1
  error_weighted: 1
  final_objective: 9.449442066597746e-05
  fit_snr: 6.119952023920059
  good_fit: 1
  initial_objective: 0.024183937682524474
  logI_weighted: 1
  q_range: [0.1, .inf]
noise:
  model: flat
  parameters:
    I0:
      bounds: [0.0, .inf]
      constraint_expr: null
      fixed: 0
      value: 0.012585015311153303
precursor:
  form: guinier_porod
  parameters:
    D:
      bounds: [0.0, 4.0]
      constraint_expr: null
      fixed: 1
      value: 4.0
    I0:
      bounds: [0.0, .inf]
      constraint_expr: null
      fixed: 0
      value: 6.146846479024754
    rg:
      bounds: [0.1, .inf]
      constraint_expr: null
      fixed: 0
      value: 0.7972884676752506
  settings: {distribution: single}
  structure: diffuse
sample_metadata: {data_file: RxnE_201902_19_dz_bgsub.dat, experiment_id: RxnE_201902,
  notes: '', sample_id: RxnE_201902_1549843586, source_wavelength: 0.799898, time: 1549843586.421667}

File: flowreactor_pd_nanoparticles/dataset/RxnE_201902/RxnE_201902_22_dz_bgsub.yml
features: {I_fluctuation: 6.926009360579731, Ilowq_over_Imean: 2.6873420200594125,
  Imax_over_Imean: 3.1363717700388487, Imax_sharpness: 1.062426740415247, best_hump_qwidth: 0.03853746084504962,
  best_hump_qwidth_log: 0.000659462443146575, best_trough_qwidth: 0.018850807265429426,
  best_trough_qwidth_log: 0.0004921380567812952, logI_fluctuation: 3.766411137364711,
  logI_max_over_std: 0.48578438870210744, pearson_expq: -0.884590822050526, pearson_invexpq: 0.9299686264608644,
  pearson_q: -0.9094535735939929, pearson_q2: -0.8151046714837059, q_Icentroid: 0.19438362841765008,
  q_best_hump: 0.6207239495383033, q_best_hump_log: 0.5840994572321179, q_best_trough: 0.5788283367768001,
  q_best_trough_log: 0.5862537853490386, q_logIcentroid: 0.4520359016440262, r_fftIcentroid: 0.0866183151018856}
fit_report:
  converged: 1
  error_weighted: 1
  final_objective: 0.024376458593528813
  fit_snr: 2.2209942962350766
  good_fit: 1
  initial_objective: 0.5889433711699039
  logI_weighted: 1
  q_range: [0.15, .inf]
noise:
  model: flat
  parameters:
    I0:
      bounds: [0.0, .inf]
      constraint_expr: null
      fixed: 0
      value: 0.05188673615521289
pop0:
  form: guinier_porod
  parameters:
    D:
      bounds: [0.0, 4.0]
      constraint_expr: null
      fixed: 1
      value: 4.0
    I0:
      bounds: [0.0, .inf]
      constraint_expr: null
      fixed: 0
      value: 0.8071661788123763
    rg:
      bounds: [0.1, .inf]
      constraint_expr: null
      fixed: 0
      value: 5.142973771544446
  settings: {}
  structure: diffuse
sample_metadata: {data_file: RxnE_201902_22_dz_bgsub.dat, experiment_id: RxnE_201902,
  notes: '', sample_id: RxnE_201902_1549865560, source_wavelength: 0.799898, time: 1549865560.486516}

File: flowreactor_pd_nanoparticles/dataset/RxnE_201902/RxnE_201902_24_xrsd_system.yml
features: {I_fluctuation: 0.7039956574614152, Ilowq_over_Imean: 6.900026069801811,
  Imax_over_Imean: 9.04915004948578, Imax_sharpness: 1.0230126914299316, best_hump_qwidth: 0.02814738930804163,
  best_hump_qwidth_log: 0.11027568660694576, best_trough_qwidth: 0.06464681312777149,
  best_trough_qwidth_log: 0.0009670588761821026, logI_fluctuation: 6.296426209028249,
  logI_max_over_std: 1.8103231817049439, pearson_expq: -0.5940437453427821, pearson_invexpq: 0.6808487101900931,
  pearson_q: -0.6376515220914699, pearson_q2: -0.48617045747619925, q_Icentroid: 0.0917783402009243,
  q_best_hump: -0.023829500706591733, q_best_hump_log: -0.0013703572288039645, q_best_trough: 0.5893813766984279,
  q_best_trough_log: 0.5886337765113008, q_logIcentroid: 0.5269806750321104, r_fftIcentroid: 0.08907859187182782}
fit_report:
  converged: 1
  error_weighted: 1
  final_objective: 0.007955383240185753
  fit_snr: 13.416598735983879
  good_fit: 1
  initial_objective: 0.008425871101572559
  logI_weighted: 1
  q_range: [0.0, .inf]
noise:
  model: flat
  parameters:
    I0:
      bounds: [0.0, .inf]
      constraint_expr: null
      fixed: 0
      value: 0.00012126820669466909
pop0:
  form: guinier_porod
  parameters:
    D:
      bounds: [0.0, 4.0]
      constraint_expr: null
      fixed: 1
      value: 4.0
    I0:
      bounds: [0.0, .inf]
      constraint_expr: null
      fixed: 0
      value: 0.2249834567075657
    rg:
      bounds: [0.1, .inf]
      constraint_expr: null
      fixed: 0
      value: 2.3009253916518655
  settings: {distribution: single}
  structure: diffuse
pop1:
  form: spherical
  parameters:
    I0:
      bounds: [0.0, .inf]
      constraint_expr: null
      fixed: 0
      value: 18.464003297864743
    r:
      bounds: [0.1, .inf]
      constraint_expr: null
      fixed: 0
      value: 23.279788328537165
    sigma:
      bounds: [0.0, 2.0]
      constraint_expr: null
      fixed: 0
      value: 0.06445683015132786
  settings: {distribution: r_normal, sampling_step: 0.05, sampling_width: 3.5}
  structure: diffuse
sample_metadata: {data_file: RxnE_201902_24_dz_bgsub.dat, experiment_id: RxnE_201902,
  notes: '', sample_id: RxnE_201902_1549877483, source_wavelength: 0.799898, time: 1549877483.77022}

File: flowreactor_pd_nanoparticles/dataset/RxnE_201902/RxnE_201902_26_xrsd_system.yml
features: {I_fluctuation: 0.1883944099189036, Ilowq_over_Imean: 8.339601588859107,
  Imax_over_Imean: 13.893229042800696, Imax_sharpness: 1.018483247397925, best_hump_qwidth: 0.006502008202771197,
  best_hump_qwidth_log: 0.03068957428674036, best_trough_qwidth: 0.06056258650726641,
  best_trough_qwidth_log: 0.01085172948298653, logI_fluctuation: 4.538846592649672,
  logI_max_over_std: 2.4388235744135027, pearson_expq: -0.5056614333387279, pearson_invexpq: 0.5877122307295868,
  pearson_q: -0.546478601204339, pearson_q2: -0.40482227301937235, q_Icentroid: 0.07382500580060629,
  q_best_hump: 0.0015856527212184668, q_best_hump_log: 0.014977837744538203, q_best_trough: 0.15112629956288925,
  q_best_trough_log: 0.15394211369732677, q_logIcentroid: 0.6505198614902373, r_fftIcentroid: 0.09367733888955979}
fit_report:
  converged: 1
  error_weighted: 1
  final_objective: 0.0024471147080819796
  fit_snr: 27.862566524660586
  good_fit: 1
  initial_objective: 0.056147107307638056
  logI_weighted: 1
  q_range: [0.0, .inf]
noise:
  model: flat
  parameters:
    I0:
      bounds: [0.0, .inf]
      constraint_expr: null
      fixed: 0
      value: 0.012741362461285544
pop0:
  form: spherical
  parameters:
    I0:
      bounds: [0.0, .inf]
      constraint_expr: null
      fixed: 0
      value: 63.01789745444674
    r:
      bounds: [0.1, .inf]
      constraint_expr: null
      fixed: 0
      value: 29.633139621616646
    sigma:
      bounds: [0.0, 2.0]
      constraint_expr: null
      fixed: 0
      value: 0.12372630626188941
  settings: {distribution: r_normal, sampling_step: 0.05, sampling_width: 3.5}
  structure: diffuse
precursor:
  form: guinier_porod
  parameters:
    D:
      bounds: [0.0, 4.0]
      constraint_expr: null
      fixed: 1
      value: 4.0
    I0:
      bounds: [0.0, .inf]
      constraint_expr: null
      fixed: 0
      value: 0.37797587932536314
    rg:
      bounds: [0.1, .inf]
      constraint_expr: null
      fixed: 0
      value: 3.3037428707116594
  settings: {distribution: single}
  structure: diffuse
sample_metadata: {data_file: RxnE_201902_26_dz_bgsub.dat, experiment_id: RxnE_201902,
  notes: '', sample_id: RxnE_201902_1549888740, source_wavelength: 0.799898, time: 1549888740.071315}

File: flowreactor_pd_nanoparticles/dataset/RxnE_201902/RxnE_201902_7_xrsd_system.yml
features: {I_fluctuation: 0.0978768514026082, Ilowq_over_Imean: 8.001227883508125,
  Imax_over_Imean: 11.061849826239504, Imax_sharpness: 1.0057360204695844, best_hump_qwidth: 0.0052224875128365185,
  best_hump_qwidth_log: 0.0428070462793384, best_trough_qwidth: 0.20161962301808442,
  best_trough_qwidth_log: 0.028928601831160108, logI_fluctuation: 4.332298685878461,
  logI_max_over_std: 2.10646571700556, pearson_expq: -0.5528599036706857, pearson_invexpq: 0.6388066890079582,
  pearson_q: -0.5958339181243167, pearson_q2: -0.4468055145560452, q_Icentroid: 0.06944517224426408,
  q_best_hump: 0.025143626416683162, q_best_hump_log: 0.026245857526961625, q_best_trough: 0.18744399158768432,
  q_best_trough_log: 0.19756338042592092, q_logIcentroid: 0.8227652631064327, r_fftIcentroid: 0.08925064739802706}
fit_report:
  converged: 1
  error_weighted: 1
  final_objective: 0.0018848397506351215
  fit_snr: 14.178774993093025
  good_fit: 1
  initial_objective: 0.001888573341168913
  logI_weighted: 1
  q_range: [0.0, .inf]
noise:
  model: flat
  parameters:
    I0:
      bounds: [0.0, .inf]
      constraint_expr: null
      fixed: 0
      value: 1.3300110524694375e-05
pop0:
  form: guinier_porod
  parameters:
    D:
      bounds: [0.0, 4.0]
      constraint_expr: null
      fixed: 1
      value: 4.0
    I0:
      bounds: [0.0, .inf]
      constraint_expr: null
      fixed: 0
      value: 0.1497576351721872
    rg:
      bounds: [0.1, .inf]
      constraint_expr: null
      fixed: 0
      value: 2.0442093702544524
  settings: {distribution: single}
  structure: diffuse
pop1:
  form: spherical
  parameters:
    I0:
      bounds: [0.0, .inf]
      constraint_expr: null
      fixed: 0
      value: 109.54989731351907
    r:
      bounds: [0.1, .inf]
      constraint_expr: null
      fixed: 0
      value: 24.978496498322343
    sigma:
      bounds: [0.0, 2.0]
      constraint_expr: null
      fixed: 0
      value: 0.1260472252192466
  settings: {distribution: r_normal, sampling_step: 0.05, sampling_width: 3.5}
  structure: diffuse
sample_metadata: {data_file: RxnE_201902_7_dz_bgsub.dat, experiment_id: RxnE_201902,
  notes: '', sample_id: RxnE_201902_1549787700, source_wavelength: 0.799898, time: 1549787700.291037}

File: flowreactor_pd_nanoparticles/dataset/RxnE_201902/headers/RxnE_201902_10.yml
ODE_extra_flowrate: 2.69997409386568
ODE_extra_fraction: 0.1291760504188141
ODE_extra_setpoint: 2.6237013816386927
ODE_flowrate: 0.08250636132524745
ODE_setpoint: 0.0
Pd_TOP_flowrate: 16.902310447294056
Pd_TOP_setpoint: 16.97673740425237
TOP_flowrate: 0.4121123212880536
TOP_fraction: 0.019136408060632576
TOP_setpoint: 0.38867101926553566
T_read_A: 232.3219
T_set: 232.33223810664262
experiment_id: RxnE_201902
exposure_time: 10.0
flowrate: 20.310651692242683
flowreactor_design_categorical_constraints: {crystalline_flag: 0, dilute_sphere_flag: 1,
  disordered_flag: 0}
flowreactor_design_constraints: {r0_sphere: 12.975825678282774}
flowreactor_design_domain:
  ODE_extra_fraction: [0.0, 0.3]
  TOP_fraction: [0.0, 0.3]
  T_set: [220.0, 310.0]
  flowrate: [20.0, 100.0]
  oleylamine_fraction: [0.0, 0.3]
flowreactor_design_mode: MPI_exploitation
flowreactor_design_range_constraints:
  I0_fraction_sphere: [0.9, 1.0]
  I0_sphere: [10.0, 1000000.0]
  sigma_sphere: [0.0, 0.1]
oleylamine_flowrate: 0.32559465534161985
oleylamine_fraction: 0.015831862729056803
oleylamine_setpoint: 0.32155220448916294
sample_id: RxnE_201902_1549802310
source_wavelength: 0.799898
time: 1549805423.616592

File: flowreactor_pd_nanoparticles/dataset/RxnE_201902/headers/RxnE_201902_18.yml
ODE_extra_flowrate: 0.38637786048838674
ODE_extra_fraction: 0.017119641745265295
ODE_extra_setpoint: 0.5922551537803575
ODE_flowrate: -0.11456065303110426
ODE_setpoint: 0.0
Pd_TOP_flowrate: 25.636674749378955
Pd_TOP_setpoint: 27.187055942979114
TOP_flowrate: 0.12053214095501322
TOP_fraction: 0.00932363934154586
TOP_setpoint: 0.3225716136175328
T_read_A: 254.4429
T_set: 254.4277167844573
experiment_id: RxnE_201902
exposure_time: 10.0
flowrate: 34.59439257254887
flowreactor_design_categorical_constraints: {crystalline_flag: 0, dilute_sphere_flag: 1,
  disordered_flag: 0}
flowreactor_design_constraints: {r0_sphere: 25.572169708202356}
flowreactor_design_domain:
  ODE_extra_fraction: [0.0, 0.3]
  TOP_fraction: [0.0, 0.3]
  T_set: [220.0, 310.0]
  flowrate: [20.0, 100.0]
  oleylamine_fraction: [0.0, 0.3]
flowreactor_design_mode: MPI_exploitation
flowreactor_design_range_constraints:
  I0_fraction_sphere: [0.9, 1.0]
  I0_sphere: [10.0, 1000000.0]
  sigma_sphere: [0.0, 0.1]
oleylamine_flowrate: 6.060478333758738
oleylamine_fraction: 0.1876752792858532
oleylamine_setpoint: 6.492487816499085
sample_id: RxnE_201902_1549839615
source_wavelength: 0.799898
time: 1549841508.529712

File: flowreactor_pd_nanoparticles/dataset/RxnE_201902/headers/RxnE_201902_24.yml
ODE_extra_flowrate: 23.504188571631822
ODE_extra_fraction: 0.2516976408830355
ODE_extra_setpoint: 23.740007739399363
ODE_flowrate: -0.1397467634055174
ODE_setpoint: 0.0
Pd_TOP_flowrate: 62.80556083579303
Pd_TOP_setpoint: 62.82240045631367
TOP_flowrate: 1.7170692095994773
TOP_fraction: 0.01818513822948295
TOP_setpoint: 1.7151602635673584
T_read_A: 252.6611
T_set: 252.66511679222035
experiment_id: RxnE_201902
exposure_time: 10.0
flowrate: 94.31946761655499
flowreactor_design_categorical_constraints: {crystalline_flag: 0, dilute_sphere_flag: 1,
  disordered_flag: 0}
flowreactor_design_constraints: {r0_sphere: 43.62243472053182}
flowreactor_design_domain:
  ODE_extra_fraction: [0.0, 0.3]
  TOP_fraction: [0.0, 0.3]
  T_set: [220.0, 310.0]
  flowrate: [20.0, 100.0]
  oleylamine_fraction: [0.0, 0.3]
flowreactor_design_mode: MPI_exploitation
flowreactor_design_range_constraints:
  I0_fraction_sphere: [0.9, 1.0]
  I0_sphere: [10.0, 1000000.0]
  sigma_sphere: [0.0, 0.1]
oleylamine_flowrate: 5.934968971263481
oleylamine_fraction: 0.06405678386363578
oleylamine_setpoint: 6.041766338257404
sample_id: RxnE_201902_1549877483
source_wavelength: 0.799898
time: 1549878279.113672

File: flowreactor_pd_nanoparticles/dataset/RxnE_201902/headers/RxnE_201902_3.yml
ODE_extra_flowrate: 3.6364904702966085
ODE_extra_fraction: 0.03968785834089703
ODE_extra_setpoint: 3.8914349607261323
ODE_flowrate: -1.749379591066902
ODE_setpoint: 0.0
Pd_TOP_flowrate: 89.58520149463148
Pd_TOP_setpoint: 85.74576870576786
TOP_flowrate: 1.014831891701568
TOP_fraction: 0.010602554704065662
TOP_setpoint: 1.039598977965748
T_read_A: 308.728
T_set: 308.70251154866355
experiment_id: RxnE_201902
exposure_time: 10.0
flowrate: 98.04960973698687
flowreactor_design_categorical_constraints: {crystalline_flag: 0, dilute_sphere_flag: 1,
  disordered_flag: 0}
flowreactor_design_constraints: {r0_sphere: 42.07575000312046}
flowreactor_design_domain:
  ODE_extra_fraction: [0.0, 0.3]
  TOP_fraction: [0.0, 0.3]
  T_set: [220.0, 310.0]
  flowrate: [20.0, 100.0]
  oleylamine_fraction: [0.0, 0.3]
flowreactor_design_mode: MPI_exploration
flowreactor_design_range_constraints:
  I0_fraction_sphere: [0.9, 1.0]
  I0_sphere: [10.0, 1000000.0]
  sigma_sphere: [0.0, 0.1]
oleylamine_flowrate: 7.330994968735769
oleylamine_fraction: 0.07519523598746132
oleylamine_setpoint: 7.372814130334544
sample_id: RxnE_201902_1549770506
source_wavelength: 0.799898
time: 1549771277.09556
