Repository: slaclab/xrsdkit_modeling

xrsdkit modeling
----------------

This repository contains datasets from projects at SLAC/SSRL,
xrsdkit models trained on these datasets,
and notebooks for (re-)training and inspecting the models.

Usage
-----

It is expected that the user has installed a Python interpreter 
(preferably version 3.5 or greater),
and that the user has installed xrsdkit for that interpreter.
Follow the installation instructions in the xrsdkit documentation, 
`here <https://xrsdkit.readthedocs.io/en/latest/>`_.

Usage is summarized in the step-by-step instructions below.
For examples and details, see the notebooks.

Step 1: Download this Repository
================================

Download this repository through the GitHub interface,
or clone it with git clone. ::

    $ git clone https://github.com/slaclab/flowreactor_modeling.git 

Optionally, activate your virtual environment 
(presume it is named "xrsdkit"),
and move into the repository root directory. ::

    $ workon xrsdkit 
    $ cd xrsdkit_modeling

Step 2a (optional): Add/update dataset
======================================

Add or augment existing datasets 
with xrsdkit-processed results (yml files).
The dataset directory contains one or more subdirectories,
where each subdirectory consolidates xrsdkit results for one experiment. 
One experiment consists of one or more samples,
and one sample is represented by exactly one yml file.

Step 2b (optional): Update the model configuration 
==================================================

The model configuration file defines what kind of model is trained
for each estimator in the xrsdkit model set,
as well as any choices that can be made in training the model
(e.g. feature selection, hyperparameter selction, and performance metrics to optimize).
To use xrsdkit defaults, do not provide a model configuration file.
If this file is left in place, it will be found during the next step,
and any applicable configurations will be carried over into the new models.

Step 3a: Train Models
=====================

Use python train_models.py to call on xrsdkit 
to train its models from data in the dataset directory.
This will save the trained model parameters and training metrics
in the modeling_data directory.
This overwrites the default models 
that are originally included in modeling_data.
This also overwrites the model configuration file model_config.yml.

    python train_models.py

Step 3b (optional): Update the model configuration (again)
==========================================================

The training process will generate a model configuration file,
which will be saved in the model output directory.
Edit the file with any text editor to select 
whatever model types and training metrics
are appropriate for the project at hand.

After editing the configuration, 
re-train the models in the new configuration.

Step 4: Load Models
===================

The trained model parameters are saved in a tree of files
in the model output directory.
Each model presents a text file that describes its training results,
and a pickle file that can be used to rebuild the model itself. 
You can load these models into xrsdkit at runtime. ::

    >>> import xrsdkit 
    >>> xrsdkit.load_models('path/to/modeling/dir')

After this, the models will be used whenever xrsdkit.predict is called. ::

    >>> import numpy as np
    >>> q_I = np.loadtxt('path/to/1d/scattering/pattern.dat')
    >>> feats = xrsdkit.profile_1d_pattern(q_I[:,0],q_I[:,1])
    >>> preds = xrsdkit.predict(feats)
    >>> xsys = xrsdkit.build_system_from_predictions(preds) 
    >>> xfig = xrsdkit.plot_xrsd_fit(xsys,q_I[:,0],q_I[:,1])

File: flowreactor_pd_nanoparticles/dataset/RxnE_201902/headers/RxnE_201902_12.yml
ODE_extra_flowrate: 9.548286041555782
ODE_extra_fraction: 0.17610517287570393
ODE_extra_setpoint: 9.227378059933308
ODE_flowrate: -0.2388020046556772
ODE_setpoint: 0.0
Pd_TOP_flowrate: 41.36464704136035
Pd_TOP_setpoint: 42.37040614048593
TOP_flowrate: 0.3792257312128584
TOP_fraction: 0.008052133313793683
TOP_setpoint: 0.4218818424156503
T_read_A: 294.7107
T_set: 294.71745017232473
experiment_id: RxnE_201902
exposure_time: 10.0
flowrate: 52.397294139381074
flowreactor_design_categorical_constraints: {crystalline_flag: 0, dilute_sphere_flag: 1,
  disordered_flag: 0}
flowreactor_design_constraints: {r0_sphere: 35.29048875075299}
flowreactor_design_domain:
  ODE_extra_fraction: [0.0, 0.3]
  TOP_fraction: [0.0, 0.3]
  T_set: [220.0, 310.0]
  flowrate: [20.0, 100.0]
  oleylamine_fraction: [0.0, 0.3]
flowreactor_design_mode: MPI_exploitation
flowreactor_design_range_constraints:
  I0_fraction_sphere: [0.9, 1.0]
  I0_sphere: [10.0, 1000000.0]
  sigma_sphere: [0.0, 0.1]
oleylamine_flowrate: 0.20152058449284485
oleylamine_fraction: 0.007204379165733764
oleylamine_setpoint: 0.37747534943255573
sample_id: RxnE_201902_1549814628
source_wavelength: 0.799898
time: 1549815932.017758

File: flowreactor_pd_nanoparticles/dataset/RxnE_201902/headers/RxnE_201902_22.yml
ODE_extra_flowrate: 2.8197528319252836
ODE_extra_fraction: 0.053406510157183215
ODE_extra_setpoint: 2.900055517002595
ODE_flowrate: 0.013741422190501108
ODE_setpoint: 0.0
Pd_TOP_flowrate: 49.47082804104237
Pd_TOP_setpoint: 48.91545339271977
TOP_flowrate: 1.9150360347207558
TOP_fraction: 0.0363572798263302
TOP_setpoint: 1.974240073945048
T_read_A: 290.4264
T_set: 290.42633005372096
experiment_id: RxnE_201902
exposure_time: 10.0
flowrate: 54.301842470897626
flowreactor_design_categorical_constraints: {crystalline_flag: 0, dilute_sphere_flag: 1,
  disordered_flag: 0}
flowreactor_design_constraints: {r0_sphere: 28.999414893365795}
flowreactor_design_domain:
  ODE_extra_fraction: [0.0, 0.3]
  TOP_fraction: [0.0, 0.3]
  T_set: [220.0, 310.0]
  flowrate: [20.0, 100.0]
  oleylamine_fraction: [0.0, 0.3]
flowreactor_design_mode: MPI_exploitation
flowreactor_design_range_constraints:
  I0_fraction_sphere: [0.9, 1.0]
  I0_sphere: [10.0, 1000000.0]
  sigma_sphere: [0.0, 0.1]
oleylamine_flowrate: 0.512949866111674
oleylamine_fraction: 0.009430091548839595
oleylamine_setpoint: 0.5121030627066226
sample_id: RxnE_201902_1549865560
source_wavelength: 0.799898
time: 1549866824.367459
