Repository: slaclab/xrsdkit_modeling

xrsdkit modeling
----------------

This repository contains datasets from projects at SLAC/SSRL,
xrsdkit models trained on these datasets,
and notebooks for (re-)training and inspecting the models.

Usage
-----

It is expected that the user has installed a Python interpreter 
(preferably version 3.5 or greater),
and that the user has installed xrsdkit for that interpreter.
Follow the installation instructions in the xrsdkit documentation, 
`here <https://xrsdkit.readthedocs.io/en/latest/>`_.

Usage is summarized in the step-by-step instructions below.
For examples and details, see the notebooks.

Step 1: Download this Repository
================================

Download this repository through the GitHub interface,
or clone it with git clone. ::

    $ git clone https://github.com/slaclab/flowreactor_modeling.git 

Optionally, activate your virtual environment 
(presume it is named "xrsdkit"),
and move into the repository root directory. ::

    $ workon xrsdkit 
    $ cd xrsdkit_modeling

Step 2a (optional): Add/update dataset
======================================

Add or augment existing datasets 
with xrsdkit-processed results (yml files).
The dataset directory contains one or more subdirectories,
where each subdirectory consolidates xrsdkit results for one experiment. 
One experiment consists of one or more samples,
and one sample is represented by exactly one yml file.

Step 2b (optional): Update the model configuration 
==================================================

The model configuration file defines what kind of model is trained
for each estimator in the xrsdkit model set,
as well as any choices that can be made in training the model
(e.g. feature selection, hyperparameter selction, and performance metrics to optimize).
To use xrsdkit defaults, do not provide a model configuration file.
If this file is left in place, it will be found during the next step,
and any applicable configurations will be carried over into the new models.

Step 3a: Train Models
=====================

Use python train_models.py to call on xrsdkit 
to train its models from data in the dataset directory.
This will save the trained model parameters and training metrics
in the modeling_data directory.
This overwrites the default models 
that are originally included in modeling_data.
This also overwrites the model configuration file model_config.yml.

    python train_models.py

Step 3b (optional): Update the model configuration (again)
==========================================================

The training process will generate a model configuration file,
which will be saved in the model output directory.
Edit the file with any text editor to select 
whatever model types and training metrics
are appropriate for the project at hand.

After editing the configuration, 
re-train the models in the new configuration.

Step 4: Load Models
===================

The trained model parameters are saved in a tree of files
in the model output directory.
Each model presents a text file that describes its training results,
and a pickle file that can be used to rebuild the model itself. 
You can load these models into xrsdkit at runtime. ::

    >>> import xrsdkit 
    >>> xrsdkit.load_models('path/to/modeling/dir')

After this, the models will be used whenever xrsdkit.predict is called. ::

    >>> import numpy as np
    >>> q_I = np.loadtxt('path/to/1d/scattering/pattern.dat')
    >>> feats = xrsdkit.profile_1d_pattern(q_I[:,0],q_I[:,1])
    >>> preds = xrsdkit.predict(feats)
    >>> xsys = xrsdkit.build_system_from_predictions(preds) 
    >>> xfig = xrsdkit.plot_xrsd_fit(xsys,q_I[:,0],q_I[:,1])

File: flowreactor_pd_nanoparticles/publication/dataset_R0.csv
sample_id,experiment_id,flowrate,T_set,TOP_fraction,oleylamine_fraction,ODE_extra_fraction,r0_sphere,sigma_sphere,I0_sphere,I0_fraction_sphere,disordered_flag,crystalline_flag,dilute_sphere_flag,r0_sphere_pred,sigma_sphere_pred,I0_sphere_pred,I0_fraction_sphere_pred,disordered_flag_pred,crystalline_flag_pred,dilute_sphere_flag_pred,r0_sphere_pred_var,sigma_sphere_pred_var,I0_sphere_pred_var,I0_fraction_sphere_pred_var,disordered_flag_pred_var,crystalline_flag_pred_var,dilute_sphere_flag_pred_var
R0_20190424_0_1556152439,R0_20190424,83.33586407240112,229.9631574122957,0.0006175588114806403,0.12314321899555664,0.0012496140550981426,18.93518294423845,7.146923799439264e-07,4.059026355343631,0.91427445106818,False,False,True,17.51234485741774,0.07830365000871899,23.587617205168254,0.8350920547360966,False,False,True,0.9053442906923245,0.03074093352172146,15.465828718394304,0.0226490821860629,1.0,0.9992250913730817,0.9776117495252987
R0_20190424_1_1556153961,R0_20190424,94.06632330242893,224.5853069751894,0.0016341814313375626,0.13864680639209387,2.5199925218847077e-05,18.663013747085074,4.102411965689612e-08,1.0754607679806112,0.7905967102303558,False,False,True,17.12728272536878,0.0863818699474424,21.90126914780347,0.8424104581452456,False,False,True,1.0538761395389518,0.03578432722088632,18.00317076285753,0.0263649172405951,1.0,0.9943034803566853,0.941858530027583
R0_20190424_2_1556155545,R0_20190424,90.90031766466464,243.898345045062,0.0012796982116512299,0.14727654249174946,0.020704630614119087,21.501295561890565,0.08838018833847994,22.369050112811017,0.9876119125940829,False,False,True,18.80699224315316,0.10275722990441855,36.91016823519789,0.901370667222838,False,False,True,0.6235698850125572,0.021173293495516193,10.652328771166351,0.015599905714988274,1.0,0.9999995895792698,0.9999608511220781
R0_20190424_3_1556156857,R0_20190424,118.0868092461369,235.33486576078505,0.00021105913076835262,0.16582446320754465,0.11985371644438654,20.163301042497107,0.08434795501790882,19.490858078866978,0.9843542672618392,False,False,True,20.995486475855138,0.1317223196840003,47.31568928037341,1.0149608202565124,False,False,True,1.0819905842920856,0.036738952202831354,18.483444611751214,0.02706825891555316,0.9999986175503813,0.993197505946605,0.9921641222233487
R0_20190424_4_1556162906,R0_20190424,20.425450804894282,299.6760734489827,0.07688941801252437,0.010329123949357597,0.003296758669100628,25.50486634511974,0.06608790375559215,3.0501233290631022,0.8648338399570342,False,False,True,25.446295577158143,0.13420911940899988,64.80765701728558,1.00352111649019,False,False,True,0.5562865328330474,0.01888868964068082,9.502939736402627,0.013916671845912693,0.9999999997129724,0.9999999769410682,0.9999999981581696
R0_20190424_5_1556168663,R0_20190424,21.503458055644323,248.61428965707034,0.0020746623566884927,0.043636403327821136,0.2994503265895399,21.945529257192216,0.7142857139446637,10.599474690430815,0.9719232904184856,False,False,True,28.476530502477875,-0.01653944764685278,26.989309168113387,1.0697910590280943,False,False,True,0.7914659820859423,0.026874199561585873,13.520466679053522,0.019800177965478023,0.9701106330506669,0.9999065756131392,0.9953709934552265
R0_20190424_6_1556174466,R0_20190424,21.28860257929742,250.9813380534927,0.0013037223377869631,0.03734129311208196,0.2969341478326635,,,,,False,False,False,28.187030383405894,-0.0037141188649818524,36.673260147947396,1.0616860355324382,False,False,True,0.7460805501187413,0.02533313881673772,12.74515575664377,0.018664766399686818,0.9892608162189827,0.9999678756978937,0.9980694789476353
R0_20190424_7_1556179937,R0_20190424,22.613160323713448,250.64318226834095,0.0017085212108696145,0.042435273982297156,0.29788693998299975,20.620283694675265,2.1676770756151598e-07,1.4962152228013657,0.8527505842285464,False,False,True,28.32547801502659,-0.008102736621022816,32.16918321561764,1.066486751424022,False,False,True,0.7547258579742959,0.025626689940652345,12.892841948390283,0.018881046869069947,0.9815048459850894,0.9999639264238349,0.9975110121823084
R0_20190424_8_1556184889,R0_20190424,25.12855873475476,249.8610953968539,0.001805825545851837,0.04327774548945345,0.2975572850372724,20.636460383179127,0.1368204470765121,2.252209929812256,0.8858814970954993,False,False,True,28.181956181420446,-0.008281785441088985,30.794790607346993,1.0680135451129358,False,False,True,0.742850335348295,0.02522345698791298,12.689974596418917,0.018583955816832722,0.9853083791685182,0.9999756939685198,0.9981330808720841
R0_20190424_9_1556190799,R0_20190424,20.892260358192132,246.35606912881744,0.006581684179226573,0.03587191161016728,0.2978486946314792,,,,,False,False,False,28.098537416866055,-0.014904585974608808,24.687059004936028,1.0568605226427796,False,False,True,0.7991296744613401,0.027134419966425308,13.651384115488371,0.019991901269246087,0.9865038858236209,0.9998772864275234,0.9893671526754337

File: flowreactor_pd_nanoparticles/publication/dataset_R1.csv
sample_id,experiment_id,flowrate,T_set,TOP_fraction,oleylamine_fraction,ODE_extra_fraction,r0_sphere,sigma_sphere,I0_sphere,I0_fraction_sphere,disordered_flag,crystalline_flag,dilute_sphere_flag,r0_sphere_pred,sigma_sphere_pred,I0_sphere_pred,I0_fraction_sphere_pred,disordered_flag_pred,crystalline_flag_pred,dilute_sphere_flag_pred,r0_sphere_pred_var,sigma_sphere_pred_var,I0_sphere_pred_var,I0_fraction_sphere_pred_var,disordered_flag_pred_var,crystalline_flag_pred_var,dilute_sphere_flag_pred_var
R1_20190424_0_1556200015,R1_20190424,119.61655627735108,293.66673387101474,0.0027400042330525004,0.000217878127856648,0.23290901877055722,18.0979075604625,0.15342197007880198,86.40760887775527,0.9990148535926808,False,False,True,22.701747494025888,-0.17786684481205162,22.761274983752763,1.0264656211421763,False,False,True,1.364434183019798,0.15216256707275455,5.427506020570746,0.04532374882407171,0.8706881446353831,0.8706881446353831,0.9728231352378288
R1_20190424_1_1556201300,R1_20190424,119.94390320821147,290.5293099081385,0.0034796979645508068,0.0005922058460783881,0.2830542979869474,18.02234169017619,0.13509760549185135,48.97698994328481,0.9951559144128981,False,False,True,22.07690013307092,-0.20145797432222573,19.72584931466226,1.0071085421640087,False,False,True,1.3970466569019055,0.15579953088255283,5.557233346772069,0.04640706936320745,0.8545737112919138,0.8545737112919138,0.9802094268964168
R1_20190424_2_1556202839,R1_20190424,116.25344825434047,275.13935257950897,0.0021211559311663454,0.0011795464359425467,0.29532993491196236,18.592429963489092,0.12990427682143868,63.48542728839789,0.9976764790211488,False,False,True,21.318703719882244,-0.18335521939508342,16.913421862817238,0.9989806591862072,False,False,True,1.2735743118308869,0.14202981650401283,5.066079647614696,0.04230556734547564,0.896083766006597,0.896083766006597,0.9851388382919194
R1_20190424_3_1556212891,R1_20190424,46.506141992018186,264.55756454675907,0.019844730305283408,0.06736586401549001,0.005378507178741902,20.64116448583831,0.0034472528471509722,3.50750440619423,0.9295704329204807,False,False,True,23.13421966259269,0.05786102307712508,11.282992676428853,0.9721605934951771,False,False,True,0.4475748527992304,0.0499138319800897,1.7803828418073582,0.014867532974984726,0.999999097550322,0.999999097550322,0.9999981153974732
R1_20190424_7_1556218812,R1_20190424,20.873785626944237,285.70043192065344,0.0007409760113909779,0.1653888615109082,0.000354238870525949,32.22201283916972,0.02712338556147842,55.72565850497404,0.9758970920886693,True,False,True,25.174632423210163,0.1749930950189026,19.718770511006355,1.0050538408071557,False,False,True,0.9126576849016911,0.10178016493691396,3.6304096900892526,0.030316645674540992,0.9770469308798848,0.9770469308798848,0.9995411074917305
R1_20190424_8_1556224886,R1_20190424,20.40632602278768,283.9794546962813,0.0023333968369868984,0.168358007988854,0.0008523137964953278,29.547904740554767,0.054324804929514636,44.386108457359185,0.9924627363103521,True,False,True,25.07214817949425,0.17997464551098658,19.596505490075703,1.0058874497558807,False,False,True,0.9216517559218557,0.10278318945205325,3.666186699503767,0.030615410555175686,0.976023396881028,0.976023396881028,0.9994450014331977
R1_20190424_4_1556235422,R1_20190424,32.12820857365432,299.7647073817087,0.0823955802049582,0.025612630724939696,0.0013138806900228593,24.04112734593686,0.17860912653116867,23.36580704621464,0.9885174950114559,False,False,True,25.641923486734058,0.057055636858057326,7.820659046996883,0.8997871049068247,False,False,True,0.34102400874612904,0.038031214147248874,1.3565402301284397,0.011328129057261617,0.9999999975096576,0.9999999975096576,0.9999999999792205
R1_20190424_5_1556245572,R1_20190424,20.099356988037922,285.05346003323587,0.0008499708768448331,0.1839838586296274,0.00028163589442528077,35.78356469946431,0.0038986183831802856,10.456660737036923,0.8912868820159564,True,False,True,25.144153608931564,0.19046364101920937,21.033183736005444,1.01316115576707,False,False,True,0.9898652654792578,0.11039040338180392,3.937529383829998,0.03288132562243492,0.9629737242221853,0.9629737242221853,0.9990696500603535
R1_20190424_6_1556251607,R1_20190424,20.51655994307568,283.94486446988657,0.002847154592783787,0.17468918379262388,0.0004341667045094106,30.864820465208528,0.13956867283247143,38.19816229338877,0.9352397264821481,True,False,True,25.080551141678363,0.1846491384387297,20.168771915362573,1.0091424216597482,False,False,True,0.9450367282901184,0.10539109642973167,3.759208466254523,0.03139221212396313,0.9719222800749445,0.9719222800749445,0.9993289804294415
R1_20190424_9_1556257839,R1_20190424,20.02480496011156,284.8347724347808,0.0015799558868811513,0.1659298641230259,0.0001334521813537357,27.107294360481816,0.1739613644425031,39.59356757516047,0.9464228736808282,True,False,True,25.115596337011084,0.17777812707363372,19.377302758783152,1.0037683186648974,False,False,True,0.9181974403612253,0.10239796198580671,3.652445971855931,0.030500665166370938,0.9763943119416526,0.9763943119416526,0.999459251678901

File: flowreactor_pd_nanoparticles/publication/dataset_R2.csv
sample_id,experiment_id,flowrate,T_set,TOP_fraction,oleylamine_fraction,ODE_extra_fraction,r0_sphere,sigma_sphere,I0_sphere,I0_fraction_sphere,disordered_flag,crystalline_flag,dilute_sphere_flag,r0_sphere_pred,sigma_sphere_pred,I0_sphere_pred,I0_fraction_sphere_pred,disordered_flag_pred,crystalline_flag_pred,dilute_sphere_flag_pred,r0_sphere_pred_var,sigma_sphere_pred_var,I0_sphere_pred_var,I0_fraction_sphere_pred_var,disordered_flag_pred_var,crystalline_flag_pred_var,dilute_sphere_flag_pred_var
R2_20190424_0_1556263468,R2_20190424,119.02125653345512,220.22054050709744,0.0036597182549798594,0.08012069776280878,0.29967811445910575,,,,,,,,21.19800916388677,0.051853385074763836,47.42416426799192,0.9623354193798949,False,False,True,3.3329269894802387,0.03579170535414535,12.652298120233382,0.019029014402151417,0.9359303083988948,0.9107891024178283,0.9107891024178283
R2_20190424_1_1556265593,R2_20190424,118.63657645157465,220.0905797343266,0.0010662099121596913,0.12265770378175452,0.29705093507323527,17.799885550817518,0.12890124846480078,10.225318762662472,0.9702808125159711,0.0,0.0,1.0,21.960165097892475,0.04429497397258668,45.72224393821201,0.9565831585597072,False,False,True,3.653147079100646,0.03923049148187838,13.867902317610977,0.020857279082559316,0.8792457918405892,0.8837927746436933,0.8837927746436933
R2_20190424_2_1556267826,R2_20190424,119.83247542849502,294.60031257793725,0.0032757096583336674,0.004570681335801725,0.28723284342036554,17.259553987070436,0.1600535869593933,75.201235073619,0.9983673909645554,0.0,0.0,1.0,18.47337639270894,0.1501354376882731,63.14859921084522,1.0007465087543361,False,False,True,0.8685909221452551,0.009327642176631215,3.297303339136151,0.004959133284122016,0.9999999999250205,0.999999999998944,0.999999999998944
R2_20190424_3_1556271437,R2_20190424,57.51854898083073,267.7079545123329,0.008988606627659925,0.005748756911276792,0.2875645183074772,21.75954590327369,0.1164298327005363,132.39389894191893,0.9989874749849974,0.0,0.0,1.0,19.044781803575138,0.10966959306960258,38.37259425163327,0.9947897484534222,False,False,True,2.9352284892752047,0.03152089246683878,11.142574084139664,0.016758394459979866,0.9811734229583224,0.9826299498628013,0.9826299498628013
R2_20190424_4_1556275631,R2_20190424,29.852018503397986,299.9511418044655,0.08121572517727739,0.025654978524839285,0.00024941002865985757,26.601934553692754,0.11577805362537474,23.979338099418754,0.9777956874583846,1.0,0.0,1.0,23.97931951818135,0.17777148231277506,25.39495874888492,0.9913087584496346,False,False,True,0.873722800999879,0.009382752503517347,3.316784732335151,0.0049884332348689,0.9999999999534505,0.9999999999989211,0.9999999999989211
R2_20190424_5_1556278596,R2_20190424,42.94191709602636,299.9625076108549,0.077671390411841,0.09127553590674903,0.00022578608176688461,24.263599164975513,1.921566794571561e-08,8.843459113848168,0.9687556411510236,0.0,0.0,1.0,26.977910670988944,0.13801623223032067,31.45859925068584,0.9666689001336243,False,False,True,1.3141979968537,0.01411293665563644,4.988895615682112,0.007503282456633565,0.9797610095193519,0.9999994436885407,0.9999994436885407
R2_20190424_6_1556284387,R2_20190424,21.36371224525183,299.57048347045,0.29289415558439946,0.0005020687454697547,0.2979236260285552,,,,,0.0,0.0,0.0,24.133535119647725,0.18424892882436955,13.799142577586728,0.9829173684474011,False,False,True,5.158559642976903,0.05539684708845293,19.58267753237726,0.029452282048300346,0.8536115911845448,0.7618917296878684,0.7618917296878684
R2_20190424_7_1556289966,R2_20190424,22.158832359796506,299.5961697942491,0.28048617061740144,0.0036831739509380493,0.29868310601607645,,,,,0.0,0.0,0.0,24.06022876485909,0.1853155828852484,14.216948637270487,0.9842186228256954,False,False,True,5.091224674975485,0.05467374894008533,19.32706374552885,0.029067839760812012,0.8561438675150226,0.7737828778288003,0.7737828778288003
R2_20190424_8_1556295257,R2_20190424,23.40850104994692,299.68003008031377,0.2972107303721704,0.001271124441074935,0.29771865767057204,,,,,0.0,0.0,0.0,24.131681615691313,0.18315069861918049,13.6094044530964,0.9820206161603997,False,False,True,5.165759247990202,0.05547416235581869,19.610008328780452,0.029493387475428,0.8558165407339714,0.760907937598514,0.760907937598514
